Repository: by-student-2017/pycalphad-v.0.10.3-examples

# pycalphad-v.0.10.3-examples
- Note: If part of the figure is missing, please use "Configure subplots".

## TDB files
- NIMS: CPDDB: https://cpddb.nims.go.jp/ (There are some files that cannot be read properly. It takes some time to register, but it is free to use.)
- TDBDB: https://avdwgroup.engin.brown.edu/ , https://www.sciencedirect.com/science/article/pii/S0364591618300099 (Open Access)
- MatCalc, Open free databases: https://www.matcalc-engineering.com/index.php/databases , https://doi.org/10.1016/j.calphad.2023.102531 (Open Access)
- MatCalc6: https://www.matcalc.at/index.php/databases/open-databases
- Available open databases: https://www.opencalphad.com/databases.html

File: Al-Co-Ni/Liu_2016.TDB (part 2 of 2)
$****************************************************************************
$
$                                                                       Cr-Ni
$                             Mainly from SSOL
$                             Metastable B2 and L12 from revision of Al-Cr-Ni
$ 
$                                                                LIQUID PHASE
$
 PARAMETER L(LIQUID,CR,NI;0)  298.15  +318-7.3318*T;,,N 91LEE !
 PARAMETER L(LIQUID,CR,NI;1)  298.15  +16941-6.3696*T;,,N 91LEE !
$
$                                                                FCC_A1 PHASE
$
 PARAMETER G(FCC_A1,CR,NI:VA;0)  298.15  +8030-12.8801*T;,,N 91LEE !
 PARAMETER G(FCC_A1,CR,NI:VA;1)  298.15  +33080-16.0362*T;,,N 91LEE !   
 PARAMETER TC(FCC_A1,CR,NI:VA;0)  298.15  -3605;,,N 86DIN !
 PARAMETER BMAGN(FCC_A1,CR,NI:VA;0)  298.15  -1.91;,,N 86DIN !
$
$                                                                BCC_A2 PHASE
$
 PARAMETER G(BCC_A2,CR,NI:VA;0)  298.15  +17170-11.8199*T;,,N 91LEE !
 PARAMETER G(BCC_A2,CR,NI:VA;1)  298.15  +34418-11.8577*T;,,N 91LEE !
 PARAMETER TC(BCC_A2,CR,NI:VA;0)  298.15  2373;,,N 86DIN !
 PARAMETER TC(BCC_A2,CR,NI:VA;1)  298.15  617;,,N 86DIN !
 PARAMETER BMAGN(BCC_A2,CR,NI:VA;0)  298.15  4;,,N 86DIN !
$
$                                                                BCC_B2 PHASE
$                                                                  metastable
$
$ Present work: july 1999, study of Al-Cr-Ni, revision of NDTH.
 PARAMETER G(BCC_B2,CR:NI:VA;0)  298.15  4000;,,N 01DUP !
 PARAMETER G(BCC_B2,NI:CR:VA;0)  298.15  4000;,,N 01DUP !
$
$                                                               L12_FCC PHASE
$                                                                  metastable
$ Present work: july 1999, study of Al-Cr-Ni, revision of NDTH.
$ The L12 phase is metastable in the binary Cr-Ni while it was stable in NDTH.
     FUN U1CRNI 298.15 -1980;,,,N 01DUP !
$     FUN U1CRNI 298.15 -7060+3.63*T;,,,N 01DUP !
     FUN U3CRNI 298.15 0;,,,N 01DUP !
     FUN U4CRNI 298.15 0;,,,N 01DUP !
   FUNCTION L04CRNI 298.15 U3CRNI;,,N 01DUP !
   FUNCTION L14CRNI 298.15 U4CRNI;,,N 01DUP !
   FUNCTION CRNI3   298.15 +3*U1CRNI;,,,N 01DUP !
   FUNCTION CR2NI2  298.15 +4*U1CRNI;,,,N 01DUP !
   FUNCTION CR3NI   298.15 +3*U1CRNI;,,,N 01DUP !
 PARAMETER G(L12_FCC,NI:CR:VA;0)  298.15  +CRNI3;,,  N 01DUP !
 PARAMETER G(L12_FCC,CR:NI:VA;0)  298.15  +CR3NI;,,  N 01DUP !
 PARAMETER L(L12_FCC,CR,NI:CR:VA;0) 298.15
     -1.5*CRNI3+1.5*CR2NI2+1.5*CR3NI;,,N 01DUP !
 PARAMETER L(L12_FCC,CR,NI:NI:VA;0) 298.15
     +1.5*CRNI3+1.5*CR2NI2-1.5*CR3NI;,,N 01DUP !
 PARAMETER L(L12_FCC,CR,NI:CR:VA;1) 298.15
     +0.5*CRNI3-1.5*CR2NI2+1.5*CR3NI;,,N 01DUP !
 PARAMETER L(L12_FCC,CR,NI:NI:VA;1) 298.15
     -1.5*CRNI3+1.5*CR2NI2-0.5*CR3NI;,,N 01DUP !
 PARAMETER L(L12_FCC,*:CR,NI:VA;0) 298.15 +L04CRNI;,,N 01DUP !
 PARAMETER L(L12_FCC,*:CR,NI:VA;1) 298.15 +L14CRNI;,,N 01DUP !
 PARAMETER L(L12_FCC,CR,NI:*:VA;0) 298.15 +3*L04CRNI;,,N 01DUP !
 PARAMETER L(L12_FCC,CR,NI:*:VA;1) 298.15 +3*L14CRNI;,,N 01DUP !
$
$                                                            SIGMA_SGTE PHASE
$                                                                  metastable
$ Modified by Ursula R. Kattner, NIST, Gaithersburg, MD, USA 
 PARAMETER G(SIGMA_SGTE,NI:CR:CR;0)  298.15  
 +221157-227*T+8*GHSERNI+18*GHSERCR+4*GHSERCR;,,N 88GUS1 !
 PARAMETER G(SIGMA_SGTE,NI:NI:CR;0)  298.15  
 +175400+8*GHSERNI+18*GNIBCC+4*GHSERCR;,,N 88GUS1 !
$
$****************************************************************************
$
$                                                          TERNARY PARAMETERS
$
$----------------------------------------------------------------------------
$
$                                                                    Al-Co-Cr
$                 Mainly from the current work (2015)
$                 Co-Cr from Kusoffsky used instead of Oikawa as energies
$                 are shown to be better for sigma. Also produces a better
$                 Co-Cr-Ni extrapolation
$
$                                                                LIQUID PHASE
$
$Simple parameter to suppress liquid formation a 1573 K
 PARAMETER G(LIQUID,AL,CO,CR;0)  298.15  +30000;,,N 15LIU !
$
$                                                                FCC_A1 PHASE
$
 PARAMETER G(FCC_A1,AL,CO,CR:VA;0)  298.15  +989.5+8.277709*T;,,N 15LIU !  
$
$                                                                BCC_A2 PHASE
$
$   BCC_A2 L0, L1 and L2 parameters are all used
$   just using L0 cannot reproduce accurate phase boundaries for the A2/B2
$   Al-Co and Al-Cr binaries may need severe work to reduce these
 PARAMETER G(BCC_A2,AL,CO,CR:VA;0)  298.15  -28128;,,N 15LIU !  
 PARAMETER G(BCC_A2,AL,CO,CR:VA;1)  298.15  123468-61.878631*T;,,N 15LIU !     
 PARAMETER G(BCC_A2,AL,CO,CR:VA;2)  298.15  -12107-32.267228*T;,,N 15LIU !     
$
$                                                                BCC_B2 PHASE
$
 FUNCTION BCOCRMAL   298.15  -22138;,,N 15LIU !
 FUNCTION BALCOMCR   298.15  -61790;,,N 15LIU !
 
 PARAMETER G(BCC_B2,AL:CO,CR:VA;0)  298.15  +.5*BCOCRMAL;,,N 15LIU !  
 PARAMETER G(BCC_B2,CO,CR:AL:VA;0)  298.15  +.5*BCOCRMAL;,,N 15LIU ! 
 
 PARAMETER G(BCC_B2,AL,CO:CR:VA;0)  298.15  +.5*BALCOMCR;,,N 15LIU !    
 PARAMETER G(BCC_B2,CR:AL,CO:VA;0)  298.15  +.5*BALCOMCR;,,N 15LIU !  
$
$                                                               L12_FCC PHASE
$                                                                  metastable
$ Present work: 2015 CRALDAD
$ Using the same interaction constraints shown by Dupin for Al-Cr-Ni
   FUN U1ALCOCR 298.15 0;,,N 15LIU !
   FUN U2ALCOCR 298.15 0;,,N 15LIU !
   FUN U3ALCOCR 298.15 0;,,N 15LIU !
   FUN ALCOCR2 298.15 U1ALCO+2*U1ALCR+2*U1COCR+U1ALCOCR;,,N 15LIU !
   FUN ALCO2CR 298.15 2*U1ALCO+U1ALCR+2*U1COCR+U2ALCOCR;,,N 15LIU !
   FUN AL2COCR 298.15 2*U1ALCO+2*U1ALCR+U1COCR+U3ALCOCR;,,N 15LIU !
 PARA L(L12_FCC,AL,CO,CR:AL:VA;0) 298.15
     -1.5*ALCOCR2-1.5*ALCO2CR+ALCO3+ALCR3+6*AL2COCR
     -1.5*AL2CO2-1.5*AL2CR2-1.5*AL3CO-1.5*AL3CR;,,N 15LIU !
 PARA L(L12_FCC,AL,CO,CR:CO:VA;0) 298.15
     -1.5*ALCOCR2+6*ALCO2CR-1.5*ALCO3-1.5*AL2COCR
     -1.5*AL2CO2+AL3CO+COCR3-1.5*CO2CR2-1.5*CO3CR;,,N 15LIU !
 PARA L(L12_FCC,AL,CO,CR:CR:VA;0) 298.15
     +6*ALCOCR2-1.5*ALCO2CR-1.5*ALCR3-1.5*AL2COCR
     -1.5*AL2CR2+AL3CR-1.5*COCR3-1.5*CO2CR2+CO3CR;,,N 15LIU !
 PARA L(L12_FCC,AL,CO:CR:VA;0) 298.15
     +1.5*ALCO2CR+1.5*AL2COCR-1.5*AL3CR-1.5*CO3CR;,,N 15LIU !
 PARA L(L12_FCC,AL,CR:CO:VA;0) 298.15
     +1.5*ALCOCR2+1.5*AL2COCR-1.5*AL3CO-1.5*COCR3;,,N 15LIU !
 PARA L(L12_FCC,CO,CR:AL:VA;0) 298.15
     +1.5*ALCOCR2+1.5*ALCO2CR-1.5*ALCO3-1.5*ALCR3;,,N 15LIU !
 PARA L(L12_FCC,AL,CO:CR:VA;1) 298.15
     -1.5*ALCO2CR+1.5*AL2COCR-0.5*AL3CR+0.5*CO3CR;,,N 15LIU !
 PARA L(L12_FCC,AL,CR:CO:VA;1) 298.15
     -1.5*ALCOCR2+1.5*AL2COCR-0.5*AL3CO+0.5*COCR3;,,N 15LIU !
 PARA L(L12_FCC,CO,CR:AL:VA;1) 298.15
     -1.5*ALCOCR2+1.5*ALCO2CR-0.5*ALCO3+0.5*ALCR3;,,N 15LIU !
$
$                                                            SIGMA_SGTE PHASE
$
 PARAMETER G(SIGMA_SGTE,CO:AL:CR;0)  298.15  
 -931862+8*GCOFCC+18*GALBCC+4*GHSERCR;,,N 15LIU ! 
 PARAMETER G(SIGMA_SGTE,AL:CO:CR;0)  298.15  
 -617537+8*GHSERAL+18*GCOBCC+4*GHSERCR;,,N 15LIU ! 
 PARAMETER G(SIGMA_SGTE,CO:AL,CR:CR;0)  298.15  -200000;,,N 15LIU !    
$
$----------------------------------------------------------------------------
$
$                                                                    Al-Co-Ni
$                 Mainly from the current work (2015)
$                 Update of Al-Co-Ni from NDTH by Dupin 
$                 
$                 
$
$                                                                LIQUID PHASE
$
 PARAMETER G(LIQUID,AL,CO,NI;0)  298.15  20000;,,N 15LIU !    
$
$                                                                FCC_A1 PHASE
$
$$$$$ NONE
$
$                                                                BCC_A2 PHASE
$                                                                  metastable
$
 PARAMETER G(BCC_A2,AL,CO,NI:VA;0)  298.15  -15483;,,N 15LIU !    
$
$                                                                BCC_B2 PHASE
$
 FUNCTION BALCOMNI   298.15  -43538;,,N 15LIU !    
 
 PARAMETER G(BCC_B2,NI:AL,CO:VA;0)  298.15  +.5*BALCOMNI;,,N 15LIU !      
 PARAMETER G(BCC_B2,AL,CO:NI:VA;0)  298.15  +.5*BALCOMNI;,,N 15LIU !      
$
$                                                               L12_FCC PHASE
$ Present work: 2015 CRALDAD
$ Using the same interaction constraints shown by Dupin for Al-Cr-Ni
   FUN U1ALCONI 298.15 0;,,N 15LIU !
   FUN U2ALCONI 298.15 0;,,N 15LIU !
   FUN U3ALCONI 298.15 0;,,N 15LIU !
   FUN ALCONI2 298.15 U1ALCO+2*U1ALNI+2*U1CONI+U1ALCONI;,,N 15LIU !
   FUN ALCO2NI 298.15 2*U1ALCO+U1ALNI+2*U1CONI+U2ALCONI;,,N 15LIU !
   FUN AL2CONI 298.15 2*U1ALCO+2*U1ALNI+U1CONI+U3ALCONI;,,N 15LIU !
 PARA L(L12_FCC,AL,CO,NI:AL:VA;0) 298.15
     -1.5*ALCONI2-1.5*ALCO2NI+ALCO3+ALNI3+6*AL2CONI
     -1.5*AL2CO2-1.5*AL2NI2-1.5*AL3CO-1.5*AL3NI;,,N 15LIU !
 PARA L(L12_FCC,AL,CO,NI:CO:VA;0) 298.15
     -1.5*ALCONI2+6*ALCO2NI-1.5*ALCO3-1.5*AL2CONI
     -1.5*AL2CO2+AL3CO+CONI3-1.5*CO2NI2-1.5*CO3NI;,,N 15LIU !
 PARA L(L12_FCC,AL,CO,NI:NI:VA;0) 298.15
     +6*ALCONI2-1.5*ALCO2NI-1.5*ALNI3-1.5*AL2CONI
     -1.5*AL2NI2+AL3NI-1.5*CONI3-1.5*CO2NI2+CO3NI;,,N 15LIU !
 PARA L(L12_FCC,AL,CO:NI:VA;0) 298.15
     +1.5*ALCO2NI+1.5*AL2CONI-1.5*AL3NI-1.5*CO3NI;,,N 15LIU !
 PARA L(L12_FCC,AL,NI:CO:VA;0) 298.15
     +1.5*ALCONI2+1.5*AL2CONI-1.5*AL3CO-1.5*CONI3;,,N 15LIU !
 PARA L(L12_FCC,CO,NI:AL:VA;0) 298.15
     +1.5*ALCONI2+1.5*ALCO2NI-1.5*ALCO3-1.5*ALNI3;,,N 15LIU !
 PARA L(L12_FCC,AL,CO:NI:VA;1) 298.15
     -1.5*ALCO2NI+1.5*AL2CONI-0.5*AL3NI+0.5*CO3NI;,,N 15LIU !
 PARA L(L12_FCC,AL,NI:CO:VA;1) 298.15
     -1.5*ALCONI2+1.5*AL2CONI-0.5*AL3CO+0.5*CONI3;,,N 15LIU !
 PARA L(L12_FCC,CO,NI:AL:VA;1) 298.15
     -1.5*ALCONI2+1.5*ALCO2NI-0.5*ALCO3+0.5*ALNI3;,,N 15LIU !
$
$----------------------------------------------------------------------------
$
$                                                                    Al-Cr-Ni
$                                    July 1999, ND
$                                    Revision. Main changes:
$                                    - description of the A2/B2
$                                    - new liquidus data taken into account
$                                    - simpler ternary interaction parameters
$
$                                                                LIQUID PHASE
$
 PARAMETER L(LIQUID,AL,CR,NI;0)  298.15  16000;,,N 01DUP !
$
$                                                                FCC_A1 PHASE
$
 PARAMETER G(FCC_A1,AL,CR,NI:VA;0)  298.15  30300;,,N 01DUP !
$
$                                                                BCC_A2 PHASE
$
 PARAMETER G(BCC_A2,AL,CR,NI:VA;0)  298.15  42500;,,N 01DUP !
$
$                                                               L12_FCC PHASE
$
   FUN U1ALCRNI 298.15 6650;,,N 01DUP !
   FUN U2ALCRNI 298.15 0;,,N 01DUP !
   FUN U3ALCRNI 298.15 0;,,N 01DUP !
   FUN ALCRNI2 298.15 U1ALCR+2*U1ALNI+2*U1CRNI+U1ALCRNI;,,N 01DUP !
   FUN ALCR2NI 298.15 2*U1ALCR+U1ALNI+2*U1CRNI+U2ALCRNI;,,N 01DUP !
   FUN AL2CRNI 298.15 2*U1ALCR+2*U1ALNI+U1CRNI+U3ALCRNI;,,N 01DUP !
 PARA L(L12_FCC,AL,CR,NI:AL:VA;0) 298.15
     -1.5*ALCRNI2-1.5*ALCR2NI+ALCR3+ALNI3+6*AL2CRNI
     -1.5*AL2CR2-1.5*AL2NI2-1.5*AL3CR-1.5*AL3NI;,,N 01DUP !
 PARA L(L12_FCC,AL,CR,NI:CR:VA;0) 298.15
     -1.5*ALCRNI2+6*ALCR2NI-1.5*ALCR3-1.5*AL2CRNI
     -1.5*AL2CR2+AL3CR+CRNI3-1.5*CR2NI2-1.5*CR3NI;,,N 01DUP !
 PARA L(L12_FCC,AL,CR,NI:NI:VA;0) 298.15
     +6*ALCRNI2-1.5*ALCR2NI-1.5*ALNI3-1.5*AL2CRNI
     -1.5*AL2NI2+AL3NI-1.5*CRNI3-1.5*CR2NI2+CR3NI;,,N 01DUP !
 PARA L(L12_FCC,AL,CR:NI:VA;0) 298.15
     +1.5*ALCR2NI+1.5*AL2CRNI-1.5*AL3NI-1.5*CR3NI;,,N 01DUP !
 PARA L(L12_FCC,AL,NI:CR:VA;0) 298.15
     +1.5*ALCRNI2+1.5*AL2CRNI-1.5*AL3CR-1.5*CRNI3;,,N 01DUP !
 PARA L(L12_FCC,CR,NI:AL:VA;0) 298.15
     +1.5*ALCRNI2+1.5*ALCR2NI-1.5*ALCR3-1.5*ALNI3;,,N 01DUP !
 PARA L(L12_FCC,AL,CR:NI:VA;1) 298.15
     -1.5*ALCR2NI+1.5*AL2CRNI-0.5*AL3NI+0.5*CR3NI;,,N 01DUP !
 PARA L(L12_FCC,AL,NI:CR:VA;1) 298.15
     -1.5*ALCRNI2+1.5*AL2CRNI-0.5*AL3CR+0.5*CRNI3;,,N 01DUP !
 PARA L(L12_FCC,CR,NI:AL:VA;1) 298.15
     -1.5*ALCRNI2+1.5*ALCR2NI-0.5*ALCR3+0.5*ALNI3;,,N 01DUP !
$
$                                                            SIGMA_SGTE PHASE
$                                                                  metastable
 PARAMETER G(SIGMA_SGTE,AL:NI:CR;0)  298.15  
 -1045169+8*GHSERAL+18*GNIBCC+4*GHSERCR;,,N 15LIU !    
 PARAMETER G(SIGMA_SGTE,NI:AL:CR;0)  298.15  
 -1169367+8*GHSERNI+18*GALBCC+4*GHSERCR;,,N 15LIU !    
$
$----------------------------------------------------------------------------
$
$                                                                    Co-Cr-Ni
$                 Mainly from the current work (2015)
$                 Extrapolations from binaries are slightly improved
$                                   
$                                   
$                                   
$
$                                                                LIQUID PHASE
$
 PARAMETER G(LIQUID,CO,CR,NI;0)  298.15  -16000;,,N 15LIU !
$
$                                                                FCC_A1 PHASE
$
 PARAMETER G(FCC_A1,CO,CR,NI:VA;0)  298.15  -40710+13.5334*T;,,N 15LIU !
$
$                                                                BCC_A2 PHASE
$
 PARAMETER G(BCC_A2,CO,CR,NI:VA;0)  298.15  -60134+17.699513*T;,,N 15LIU !   
$
$
$                                                               L12_FCC PHASE
$                                                                  metastable
$ Present work: 2015 CRALDAD
$ Using the same interaction constraints shown by Dupin for Al-Cr-Ni
   FUN U1COCRNI 298.15 0;,,N 15LIU !
   FUN U2COCRNI 298.15 0;,,N 15LIU !
   FUN U3COCRNI 298.15 0;,,N 15LIU !
   FUN COCRNI2 298.15 U1COCR+2*U1CONI+2*U1CRNI+U1COCRNI;,,N 15LIU !
   FUN COCR2NI 298.15 2*U1COCR+U1CONI+2*U1CRNI+U2COCRNI;,,N 15LIU !
   FUN CO2CRNI 298.15 2*U1COCR+2*U1CONI+U1CRNI+U3COCRNI;,,N 15LIU !
 PARA L(L12_FCC,CO,CR,NI:CO:VA;0) 298.15
     -1.5*COCRNI2-1.5*COCR2NI+COCR3+CONI3+6*CO2CRNI
     -1.5*CO2CR2-1.5*CO2NI2-1.5*CO3CR-1.5*CO3NI;,,N 15LIU !
 PARA L(L12_FCC,CO,CR,NI:CR:VA;0) 298.15
     -1.5*COCRNI2+6*COCR2NI-1.5*COCR3-1.5*CO2CRNI
     -1.5*CO2CR2+CO3CR+CRNI3-1.5*CR2NI2-1.5*CR3NI;,,N 15LIU !
 PARA L(L12_FCC,CO,CR,NI:NI:VA;0) 298.15
     +6*COCRNI2-1.5*COCR2NI-1.5*CONI3-1.5*CO2CRNI
     -1.5*CO2NI2+CO3NI-1.5*CRNI3-1.5*CR2NI2+CR3NI;,,N 15LIU !
 PARA L(L12_FCC,CO,CR:NI:VA;0) 298.15
     +1.5*COCR2NI+1.5*CO2CRNI-1.5*CO3NI-1.5*CR3NI;,,N 15LIU !
 PARA L(L12_FCC,CO,NI:CR:VA;0) 298.15
     +1.5*COCRNI2+1.5*CO2CRNI-1.5*CO3CR-1.5*CRNI3;,,N 15LIU !
 PARA L(L12_FCC,CR,NI:CO:VA;0) 298.15
     +1.5*COCRNI2+1.5*COCR2NI-1.5*COCR3-1.5*CONI3;,,N 15LIU !
 PARA L(L12_FCC,CO,CR:NI:VA;1) 298.15
     -1.5*COCR2NI+1.5*CO2CRNI-0.5*CO3NI+0.5*CR3NI;,,N 15LIU !
 PARA L(L12_FCC,CO,NI:CR:VA;1) 298.15
     -1.5*COCRNI2+1.5*CO2CRNI-0.5*CO3CR+0.5*CRNI3;,,N 15LIU !
 PARA L(L12_FCC,CR,NI:CO:VA;1) 298.15
     -1.5*COCRNI2+1.5*COCR2NI-0.5*COCR3+0.5*CONI3;,,N 15LIU !
$
$                                                            SIGMA_SGTE PHASE
$ Phase boundaries well reproduced without the need of ternary end-members
$ excess energies
 PARAMETER G(SIGMA_SGTE,NI:CO:CR;0)  298.15  
 +8*GHSERNI+18*GCOBCC+4*GHSERCR;,,N 15LIU ! 
 PARAMETER G(SIGMA_SGTE,CO:NI:CR;0)  298.15  
 +8*GCOFCC+18*GNIBCC+4*GHSERCR;,,N 15LIU ! 
$
$----------------------------------------------------------------------------
$----------------------------------------------------------------------------
$----------------------------------------------------------------------------
$----------------------------------------------------------------------------
$
$                                                                 Al-Co-Cr-Ni
$                 Mainly from the current work (2015)
$                 Extrapolations from ternaries only 
$                 
$
$                                                                LIQUID PHASE
$
$$$$$ NONE
$
$                                                                FCC_A1 PHASE
$
$$$$$ NONE
$
$                                                                BCC_A2 PHASE
$
$$$$$ NONE
$
$                                                                BCC_B2 PHASE
$
$$$$$ NONE
$
$                                                               L12_FCC PHASE
$
$ Using the same interaction constraints shown by Dupin in NDTH
 FUNCTION ALCOCRNI   298.15 0.0;,,N 15LIU ! 
 
 PARAMETER G(L12_FCC,AL,CO,CR:NI:VA;0)  298.15  +AL3NI+CO3NI+CR3NI
 -1.5*ALCO2NI-1.5*ALCR2NI-1.5*AL2CONI-1.5*AL2CRNI-1.5*COCR2NI
 -1.5*CO2CRNI+6*ALCOCRNI;,,N 15LIU ! 
  
 PARAMETER G(L12_FCC,AL,CO,NI:CR:VA;0)  298.15  +AL3CR+CO3CR+CRNI3
 -1.5*ALCO2CR-1.5*ALCRNI2-1.5*AL2COCR-1.5*AL2CRNI-1.5*COCRNI2
 -1.5*CO2CRNI+6*ALCOCRNI;,,N 15LIU ! 

 PARAMETER G(L12_FCC,AL,CR,NI:CO:VA;0)  298.15  +AL3CO+COCR3+CONI3
 -1.5*ALCOCR2-1.5*ALCONI2-1.5*AL2COCR-1.5*AL2CONI-1.5*COCRNI2
 -1.5*COCR2NI+6*ALCOCRNI;,,N 15LIU ! !  

 PARAMETER G(L12_FCC,CO,CR,NI:AL:VA;0)  298.15  +ALCO3+ALCR3+ALNI3
 -1.5*ALCOCR2-1.5*ALCONI2-1.5*ALCO2CR-1.5*ALCO2NI-1.5*ALCRNI2
 -1.5*ALCR2NI+6*ALCOCRNI;,,N 15LIU !   
$
$****************************************************************************

 LIST_OF_REFERENCES
 NUMBER  SOURCE
  86DIN     'A. Dinsdale, T. Chart, MTDS NPL, Unpublished work (1986); CR-NI'
  89DIN     'Alan Dinsdale, SGTE Data for Pure Elements,
          NPL Report DMA(A)195 September 1989'
  91DIN     'Alan Dinsdale, SGTE Data for Pure Elements, NPL Report
          DMA(A)195 Rev. August 1990'
  91LEE     'Byeong-Joo Lee, unpublished revision (1991); C-Cr-Fe-Ni'
  91SAU1    'Nigel Saunders, 1991, based on
            N. Saunders, V.G. Rivlin
            Z. metallkde, 78 (11), 795-801 (1987); Al-Cr'
  91DIN     'Alan Dinsdale, SGTE Data for Pure Elements,
          Calphad Vol 15(1991) p 317-425, 
          also in NPL Report DMA(A)195 Rev. August 1990'
  95DUP3     'N. Dupin, Thesis, LTPCM, France, 1995; 
          Al-Ni,
          also in I. Ansara, N. Dupin, H.L. Lukas, B. SUndman
          J. Alloys Compds, 247 (1-2), 20-30 (1997)'
  99DUP      'N. Dupin, I. Ansara,
          Z. metallkd., Vol 90 (1999) p 76-85;
          Al-Ni'
  01DUP    'N. Dupin, I. Ansara, B. Sundman
          Thermodynamic Re-Assessment of the Ternary System Al-Cr-Ni,
          Calphad, 25 (2), 279-298 (2001); Al-Cr-Ni'
   REF184   'AL1<G> CODATA KEY VALUES SGTE ** 
          ALUMINIUM <GAS> 
          Cp values similar in Codata Key Values and IVTAN Vol. 3'
   REF448   'AL2<G> CHATILLON(1992)
         Enthalpy of formation for Al1<g> taken from Codata Key Values.
         Enthalpy of form. from TPIS dissociation energy mean Value
         corrected with new fef from Sunil K.K. and Jordan K.D.
         (J.Phys. Chem. 92(1988)2774) ab initio calculations.'
   REF4469 'CO1<G> T.C.R.A.S Class: 1 
         Data provided by TCRAS. October 1996. Error in version 1997. 
         S298 corrected to 1bar.'
   REF4561 'CO2<G> T.C.R.A.S Class: 6 
         Data provided by T.C.R.A.S. October 1996.'		 
   REF4465  'CR1<G> T.C.R.A.S. Class: 1 
         CHROMIUM <GAS>'
   REF4591  'CR2<G> T.C.R.A.S. Class: 6'
   REF7504  'NI1<G> T.C.R.A.S Class: 1
         Data provided by T.C.R.A.S. October 1996'
   REF7553  'NI2<G> T.C.R.A.S Class: 5 
         Data provided by T.C.R.A.S. October 1996'
   90DIN    90Din 'Alan Dinsdale, SGTE Data for Pure Elements, NPL Report 
          DMA(A)195, Rev. August 1990'
   REF78   DUP-ALNI 'Nathalie Dupin, J Alloy and Compounds, (1997); Al-Ni'
   87GU3   87Gui3 'A. Fernandez Guillermet, Z Metallkde, Vol 78 (1987) 
          p 639-647 
          TRITA-MAC 324B (1986); CO-NI'

   87GU4    87Gui4 'A. Fernandez Guillermet, Int. J of Thermophys vol 8 
         (1987) 
          p 481-510, TRITA-MAC 308 (1986); CO'
   90DIN1   89Din 'Alan Dinsdale, SGTE Data for Pure Elements, NPL Report 
          DMA(A)195, September 1989'
   88GUI   88Gui2 'A. Fernandez Guillermet, Z. Metallkde. Vol 79(1988) 
          p.524-536, 
          TRITA-MAC 362 (1988); C-CO-NI AND C-CO-FE-NI'
   93SAU   NIG-ALCU 'Nigel Saunders, COST 507 round 1, (1993); Al-Cu'
   91SAU   NIG-ALTI 'Nigel Saunders, COST 507 round 1, (1991); Al-Ti'	
   
   88GUS1    'P. Gustafson, CALPHAD 12 (1988) 277-292; Cr-W, Cr-Ni-W,
          Modified by Ursula R. Kattner, NIST, Gaithersburg, MD, USA '   
   
   98DUP    'N. Dupin, I. Ansara, 
          Thermodynamic Assessment of the System Al-Co,
          Revue de Metallurgie, 95(9), 1121-1129 (1998); Al-Co'   
   97KUS    'A. Kusoffsky, B. Jansson, 
          A Thermodynamic Evaluation of the Co-Cr and the C-Co-Cr Systems,
          Calphad, 21(3), 321-333 (1997); Co-Cr'
		  
   15LIU    'Xuan L. Liu, Thomas Gheno, Bonnie Lindahl,
          Greta Lindwall, Brian Gleeson, Zi-Kui Liu,
          First-principles calculations, experimental study,
          and thermodynamic modeling of the Al-Co-Cr-Ni system
          (2015); X.L. Liu Ph.D. Thesis'    
		 
  !
