Repository: by-student-2017/pycalphad-v.0.10.3-examples

# pycalphad-v.0.10.3-examples
- Note: If part of the figure is missing, please use "Configure subplots".

## Examples (official)
1. git clone https://github.com/pycalphad/pycalphad.git
2. cd pycalphad
3. cd examples

## Examples (python3)
1. git clone https://github.com/by-student-2017/pycalphad-v.0.10.3-examples.git
2. cd pycalphad-v.0.10.3-examples

## Example: Al-Mg (Binary phase diagram)
1. cd ~/pycalphad-v.0.10.3-examples
2. cd Al-Mg
3. python3 binary-AlMg.py
- https://github.com/pycalphad/pycalphad/blob/develop/examples/BinaryExamples.ipynb

## Example: Nb-Re (Gibbs energy surface [J/mol])
1. cd ~/pycalphad-v.0.10.3-examples
2. cd Nb-Re
3. python3 binary-NbRe-gibbs_free_energy.py
- https://github.com/pycalphad/pycalphad/blob/develop/examples/BinaryExamples.ipynb

## Example: Al-Cu-Y (Phase diagram and Mixing enthalpy [J/mol])
1. cd ~/pycalphad-v.0.10.3-examples
2. cd Al-Cu-Y
3. python3 ternary-AlCuY.py
4. python3 ternary-AlCuY-enthalpy.py
- https://github.com/pycalphad/pycalphad/blob/develop/examples/TernaryExamples.ipynb

## Example: Cr-Fe-Mo (easier user input)
1. cd ~/pycalphad-v.0.10.3-examples
2. cd Cr-Fe-Mo
3. python3 ternary-CrFeMo.py
- It would be good to compare the results with OpenCALPHAD.

## Example: Cr-Fe-Ni (easier user input)
1. cd ~/pycalphad-v.0.10.3-examples
2. cd Cr-Fe-Ni
3. python3 ternary-CrFeNi.py
- It would be good to compare the results with OpenCALPHAD.
- CoCrFeNiV.TDB-R3.txt: A thermodynamic description of the Co-Cr-Fe-Ni-V system for high-entropy alloy (HEA) design

## Example: Mo-Ni-Re (easier user input)
1. cd ~/pycalphad-v.0.10.3-examples
2. cd Mo-Ni-Re
3. (You can get mmc1.TDB from TDBDB (https://avdwgroup.engin.brown.edu/)
4. mv mmc1.TDB Cri_2015.TDB
5. python3 ternary-MoNiRe.py
- An example of changing the order of element descriptions.

## Example: B-Fe-Nd (easier user input + output png)
1. cd ~/pycalphad-v.0.10.3-examples
2. cd B-Fe-Nd
3. (You can get bfend_hal.tdb from CPDDB (Multicomponent Systems))
4. python3 ternary-BFeNd.py
- An example of changing the order of element descriptions.

## Example: Al-Cr-Ni (easier user input + output png (not show graph))
1. cd ~/pycalphad-v.0.10.3-examples
2. cd Al-Cr-Ni
3. (You can get alcrni_dup.tdb from CPDDB (Multicomponent Systems))
4. python3 ternary-AlCrNi.py
- An example of changing the order of element descriptions.

## Example: V-Li (V=Vacancy) (LiCoO2-CoO2 Pseudo-binary phase diagram)
1. cd ~/pycalphad-v.0.10.3-examples
2. cd LiCoO2-CoO2
3. python3 binary-LiCoO.py

## Example: Cs-Li-fix-Cl_test
1. cd ~/pycalphad-v.0.10.3-examples
2. cd Cs-Li-fix-Cl_test
3. python3 phase-diagram.py
- see Gitter: https://app.gitter.im/#/room/#pycalphad_pycalphad:gitter.im

## TDB files
- NIMS: CPDDB: https://cpddb.nims.go.jp/ (There are some files that cannot be read properly. It takes some time to register, but it is free to use.)
- TDBDB: https://avdwgroup.engin.brown.edu/ , https://www.sciencedirect.com/science/article/pii/S0364591618300099 (Open Access)
- MatCalc, Open free databases: https://www.matcalc-engineering.com/index.php/databases , https://doi.org/10.1016/j.calphad.2023.102531 (Open Access)
- MatCalc6: https://www.matcalc.at/index.php/databases/open-databases
- Available open databases: https://www.opencalphad.com/databases.html
-   https://github.com/pycalphad/pycalphad/tree/develop/examples
- NIST (Solder Systems): https://www.metallurgy.nist.gov/phase/solder/solder.html
-   https://www.nist.gov/mml/materials-science-and-engineering-division/thermodynamics-and-kinetics-group/published-diffusion
-   Computational File Repository (TDB, Mobility Database): https://materialsdata.nist.gov/handle/11256/2
- JAEA: https://migrationdb.jaea.go.jp/cgi-bin/db_menu.cgi?ej=1&title=TDB
- Computational Thermodynamics, Free databases: http://www.met.kth.se/~bosse/BOOK/databases/databases.html
- nanocem CemGEMS: https://cemgems.org/cemdata/about-cemdata/
- GEMS: https://gems.web.psi.ch/TDB/?forprint
- MINES: https://geoinfo.nmt.edu/mines-tdb/
- Thermo-Chimie: https://www.thermochimie-tdb.com/
- SGTE Pure: https://www.sgte.net/en/free-pure-substance-database
- ATAT: https://www.brown.edu/Departments/Engineering/Labs/avdw/atat/
- TDB-6: https://www.oecd-nea.org/jcms/pl_22166/thermochemical-database-tdb-project

## Widom Alloy Database
- https://alloy.phys.cmu.edu/

## CAMP databases (CAMP Homepage)
- https://databases.fysik.dtu.dk/

## 2NN MEAM Interatomc Potential
- https://cmse.postech.ac.kr/home_2nnmeam

## Usage (TDBDB: https://avdwgroup.engin.brown.edu/)
1. Elements : Mo Ni Re
2. (click) Search
3. Use interactive 3D: [(check)]
4. (click) Preview(experimental!)
5. (Compare graphe and pycalphad results)
- Paper: https://www.sciencedirect.com/science/article/pii/S0364591618300099 (Open Access)

## Learn more
- Workshop 2021: https://www.youtube.com/watch?v=RuqtvRHQML4
- Workshop 2020/12/08: https://www.youtube.com/watch?v=S-iOcrQlsnU
- Workshop 2020/11/11: https://www.youtube.com/watch?v=FeITSRUhHQs

File: Al-Cr-Ni/alcrni_dup.tdb
$ALCRNI
$ -----------------------------------------------------------------------------
$ 2014.1.8
$ 
$ TDB-file for the thermodynamic assessment of the Al-Cr-Ni system
$
$------------------------------------------------------------------------------
$ 
$ TDB file created by K.Hashimoto, T.Abe and Y.sawada
$
$ Thermodynamics Modeling Group , National Institute for 
$ Materials Science. 1-2-1 Sengen, Tsukuba, Ibaraki 305-0047, Japan
$ e-mail: abe.taichi @nims.go.jp
$ Copyright (C) NIMS 2014
$
$------------------------------------------------------------------------------
$ The parameter set is taken from
$ Thermodynamic Re-Assessment of the Ternary Al-Cr-Ni.
$ N.Dupin, I.Ansara, B.Sundman : CALPHAD, 25 (2001), 279-298.

$ [99Ans] Thermodynamic assessment of the Al-Ni System
$         I.Ansara, N.Dupin, H.L.Lukas, B.Sundman
$         J.Alloys and Compounds, 247 (1997), 20-30.

$ [91Lee] unpublished revision 1991; C-Cr-Fe-Ni, SGTE SSOL

$ [98Sau] N.Saunders, COST507
$
$------------------------------------------------------------------------------
$
 Element /-          ELECTRON_GAS         0         0         0 !
 Element VA                VACUUM         0         0         0 !
 Element AL                FCC_A1    26.982      4540      28.3 !
 Element CR                BCC_A2    51.996      4050    23.543 !
 Element NI                FCC_A1     58.69      4787    29.796 !
 
$------------------------------------------------------------------------------
 FUNCTION GHSERAL  298.15    -7976.15+137.093038*T-24.3671976*T*LN(T)
    -1.884662E-3*T**2-0.877664E-6*T**3+74092*T**(-1);                     700 Y
    -11276.24+223.048446*T-38.5844296*T*LN(T)+18.531982E-3*T**2
    -5.764227E-6*T**3+74092*T**(-1);                                   933.47 Y
    -11278.378+188.684153*T-31.748192*T*LN(T)-1230.524E25*T**(-9);     2900 N !
    
 FUNCTION GALBCC   298.15    +2106.85+132.280038*T-24.3671976*T*LN(T)
    -1.884662E-3*T**2-0.877664E-6*T**3+74092*T**(-1);                     700 Y
    -1193.24+218.235446*T-38.5844296*T*LN(T)+18.531982E-3*T**2-5.764227E-6*T**3
    +74092*T**(-1);                                                    933.47 Y
    -1195.378+183.871153*T-31.748192*T*LN(T)-1230.524E25*T**(-9);      2900 N !
    
 FUNCTION GALLIQ   298.15     +3028.879+125.251171*T-24.3671976*T*LN(T)
    -1.884662E-3*T**2-0.877664E-6*T**3+74092*T**(-1)+79.337E-21*T**7;     700 Y
    -271.21+211.206579*T-38.5844296*T*LN(T)+18.531982E-3*T**2-5.764227E-6*T**3
    +74092*T**(-1)+79.337E-21*T**7;                                    933.47 Y
    -795.996+177.430178*T-31.748192*T*LN(T);                           2900 N !


 FUNCTION GHSERCR   298.15    -8856.94+157.48*T-26.908*T*LN(T)+1.89435E-3*T**2
    -1.47721E-6*T**3+139250*T**(-1);                                     2180 Y
    -34869.344+344.18*T-50*T*LN(T)-2885.26E29*T**(-9);                 6000 N !
$ PARAMETER  TC(BCC_A2,CR:VA;0)   298.15  -311.50;  6000.00 N !
$ PARAMETER  BM(BCC_A2,CR:VA;0)   298.15    -0.008;  6000.00 N !

 FUNCTION GCRLIQ   298.15      +15483.015+146.059775*T-26.908*T*LN(T)
    +1.89435E-3*T**2-1.47721E-6*T**3+139250*T**(-1)+237.615E-23*T**7;    2180 Y
    -16459.984+335.616316*T-50*T*LN(T);                                6000 N !
    
 FUNCTION GCRFCC   298.15      -1572.94+157.643*T-26.908*T*LN(T)
    +1.89435E-3*T**2-1.47721E-6*T**3+139250*T**(-1);                     2180 Y
    -27585.344+344.343*T-50*T*LN(T)-2885.26E29*T**(-9);                6000 N !
 
 FUNCTION GHSERNI   298.15     -5179.159+117.854*T-22.096*T*LN(T)
     -4.8407E-3*T**2;                                                    1728 Y
    -27840.655+279.135*T-43.1*T*LN(T)+1127.54E28*T**(-9);              3000 N !
 
 FUNCTION GNILIQ   298.15      +11235.527+108.457*T-22.096*T*LN(T)
    -4.8407E-3*T**2-382.318E-23*T**7;                                    1728 Y
    -9549.775+268.598*T-43.1*T*LN(T);                                  3000 N !
    
 FUNCTION GNIBCC   298.15      +3535.925+114.298*T-22.096*T*LN(T)
    -4.8407E-3*T**2;                                                     1728 Y
    -19125.571+275.579*T-43.1*T*LN(T)+1127.54E28*T**(-9);              3000 N !
 

 FUNCTION L0ALNI   298.15  +ZERO;                             6000 N !
 FUNCTION L1ALNI   298.15  +7204-3.743*T;                     6000 N !
 FUNCTION L0ALCR   298.15  +ZERO;                             6000 N !
 FUNCTION L1ALCR   298.15  +ZERO;                             6000 N !
 FUNCTION L0CRNI   298.15  +ZERO;                             6000 N !
 FUNCTION L1CRNI   298.15  +ZERO;                             6000 N !
 FUNCTION U1ALNI   298.15  -14808.67+2.93067*T;               6000 N !
 FUNCTION U1CRNI   298.15  -1980;                             6000 N !
 FUNCTION U1ALCR   298.15  -830;                              6000 N !
 FUNCTION UALCRNI2 298.15  +U1ALCR+2*U1ALNI+2*U1CRNI+6650;    6000 N !
 FUNCTION ALPHALVA 298.15  +10000-T;                          6000 N !
 FUNCTION ALPHNIVA 298.15  +162397-27.406*T;                  6000 N !
 FUNCTION ALPHALNI 298.15  -152397+26.406*T;                  6000 N !
 FUNCTION LAMBALVA 298.15  +150000;                           6000 N !
 FUNCTION LAMBNIVA 298.15  -64024+26.494*T;                   6000 N !
 FUNCTION LAMBALNI 298.15  -52441+11.301*T;                   6000 N !
 FUNCTION ZERO     298.15  +0;                                6000 N !
 FUNCTION UN_ASS   298.15  +0;                                6000 N !


$------------------------------------------------------------------------------
 TYPE_DEFINITION % SEQ *!
 DEFINE_SYSTEM_DEFAULT ELEMENT 2 !
 DEFAULT_COMMAND DEF_SYS_ELEMENT VA /- !
 
$------------------------------------------------------------------------------

Type_Definition & GES A_P_D BCC_A2   Magnetic -1       0.4!
Type_Definition ) GES A_P_D B2       dis_part BCC_A2   ,,,!
Type_Definition ( GES A_P_D FCC_A1   Magnetic -3      0.28!
Type_Definition ' GES A_P_D L12_FCC  DIS_PART FCC_A1   ,,,!

$------------------------------------------------------------------------------
$ PARAMETERS FOR LIQUID PHASE
$------------------------------------------------------------------------------
 PHASE LIQUID % 1 1 !
   CONSTITUENT LIQUID :AL,CR,NI: !
  PARAMETER G(LIQUID,AL;0)          298.15  +GALLIQ;            6000 N !
  PARAMETER G(LIQUID,CR;0)          298.15  +GCRLIQ;            6000 N !
  PARAMETER G(LIQUID,NI;0)          298.15  +GNILIQ;            6000 N !
  PARAMETER G(LIQUID,AL,CR;0)       298.15  -29000;             6000 N ! $98Sau
  PARAMETER G(LIQUID,AL,CR;1)       298.15  -11000;             6000 N ! $98Sau
  PARAMETER G(LIQUID,AL,NI;0)       298.15  -207109+41.315*T;   6000 N ! $97Ans
  PARAMETER G(LIQUID,AL,NI;1)       298.15  -10186+5.871*T;     6000 N ! $97Ans
  PARAMETER G(LIQUID,AL,NI;2)       298.15  +81205-31.957*T;    6000 N ! $97Ans
  PARAMETER G(LIQUID,AL,NI;3)       298.15  +4365-2.516*T;      6000 N ! $97Ans
  PARAMETER G(LIQUID,AL,NI;4)       298.15  -22101.64+13.163*T; 6000 N ! $97Ans
  PARAMETER G(LIQUID,CR,NI;0)       298.15  +318-7.33*T;        6000 N ! $91Lee
  PARAMETER G(LIQUID,CR,NI;1)       298.15  +16941-6.37*T;      6000 N ! $91Lee
  PARAMETER G(LIQUID,AL,CR,NI;0)    298.15  +16000;             6000 N !
  PARAMETER G(LIQUID,AL,CR,NI;1)    298.15  +16000;             6000 N !
  PARAMETER G(LIQUID,AL,CR,NI;2)    298.15  +16000;             6000 N !

$------------------------------------------------------------------------------
$ PARAMETERS FOR BCC PHASE
$------------------------------------------------------------------------------
 PHASE B2 %) 2 0.5 0.5 !
   CONSTITUENT B2 : AL,CR,NI,VA : AL,CR,NI,VA: !
  PARAMETER G(B2,AL:AL;0)  298.15  +ZERO;                       6000 N !
  PARAMETER G(B2,CR:CR;0)  298.15  +ZERO;                       6000 N !
  PARAMETER G(B2,NI:NI;0)  298.15  +ZERO;                       6000 N !
  PARAMETER G(B2,VA:VA;0)  298.15  +300;                        6000 N ! $Mod
  PARAMETER G(B2,AL:VA;0)  298.15  +0.5*ALPHALVA-0.5*LAMBALVA;  6000 N ! $99Dup
  PARAMETER G(B2,VA:AL;0)  298.15  +0.5*ALPHALVA-0.5*LAMBALVA;  6000 N ! $99Dup
  PARAMETER G(B2,CR:VA;0)  298.15  +ZERO;                       6000 N !
  PARAMETER G(B2,VA:CR;0)  298.15  +ZERO;                       6000 N !
  PARAMETER G(B2,NI:VA;0)  298.15  +0.5*ALPHNIVA-0.5*LAMBNIVA;  6000 N ! $99Dup
  PARAMETER G(B2,VA:NI;0)  298.15  +0.5*ALPHNIVA-0.5*LAMBNIVA;  6000 N ! $99Dup
  PARAMETER G(B2,CR:AL;0)  298.15  -2000;                       6000 N !
  PARAMETER G(B2,AL:CR;0)  298.15  -2000;                       6000 N !
  PARAMETER G(B2,NI:AL;0)  298.15  +0.5*ALPHALNI-0.5*LAMBALNI;  6000 N ! $99Dup
  PARAMETER G(B2,AL:NI;0)  298.15  +0.5*ALPHALNI-0.5*LAMBALNI;  6000 N ! $99Dup
  PARAMETER G(B2,NI:CR;0)  298.15  +4000;                       6000 N !
  PARAMETER G(B2,CR:NI;0)  298.15  +4000;                       6000 N !


 PHASE BCC_A2 %& 1 1 !
   CONSTITUENT BCC_A2 :AL,CR,NI,VA: !
  PARAMETER G(BCC_A2,AL;0)        298.15  +GALBCC;              6000 N !
  PARAMETER G(BCC_A2,CR;0)        298.15  +GHSERCR;             6000 N !
  PARAMETER G(BCC_A2,NI;0)        298.15  +GNIBCC;              6000 N !
  PARAMETER G(BCC_A2,VA;0)        298.15  +300;                 6000 N ! $Mod
  PARAMETER G(BCC_A2,AL,VA;0)     298.15  +ALPHALVA+LAMBALVA;   6000 N ! $99Dup
  PARAMETER G(BCC_A2,CR,VA;0)     298.15  +100000;              6000 N ! $99Dup
  PARAMETER G(BCC_A2,NI,VA;0)     298.15  +ALPHNIVA+LAMBNIVA;   6000 N ! $99Dup
  PARAMETER G(BCC_A2,AL,CR;0)     298.15  -54900+10*T;          6000 N ! $98Sau
  PARAMETER G(BCC_A2,AL,NI;0)     298.15  +ALPHALNI+LAMBALNI;   6000 N ! $99Dup
  PARAMETER G(BCC_A2,CR,NI;0)     298.15  +17170-11.82*T;       6000 N ! $91Lee
  PARAMETER G(BCC_A2,CR,NI;1)     298.15  +34418-11.858*T;      6000 N ! $91Lee
  PARAMETER TC(BCC_A2,CR;0)       298.15  -311.50;              6000 N ! $91Din
  PARAMETER BMAGN(BCC_A2,CR;0)    298.15  -0.008;               6000 N ! $91Din
  PARAMETER TC(BCC_A2,NI;0)       298.15   +575;                6000 N ! $91Din
  PARAMETER BMAGN(BCC_A2,NI;0)    298.15   +0.85;               6000 N ! $91DIn
  PARAMETER TC(BCC_A2,CR,NI;0)       298.15   +2373;            6000 N ! $86Din
  PARAMETER TC(BCC_A2,CR,NI;1)       298.15   +617;             6000 N ! $86Din
  PARAMETER BMAGN(BCC_A2,CR,NI;0)    298.15   +4;               6000 N ! $86Din
  PARAMETER G(BCC_A2,AL,CR,NI;0)     298.15   +42500;           6000 N ! 


$------------------------------------------------------------------------------
$ PARAMETERS FOR FCC PHASE
$------------------------------------------------------------------------------
 PHASE FCC_A1 %( 1 1 !
   CONSTITUENT FCC_A1 :AL,CR,NI: !
  PARAMETER G(FCC_A1,AL;0)         298.15  +GHSERAL;            6000 N !
  PARAMETER G(FCC_A1,CR;0)         298.15  +GCRFCC;             6000 N !
  PARAMETER TC(FCC_A1,CR;0)        298.15  -1109.00;            6000 N !
  PARAMETER BMAGN(FCC_A1,CR;0)     298.15  -2.46;               6000 N !
  PARAMETER G(FCC_A1,NI;0)         298.15  +GHSERNI;            6000 N !
  PARAMETER TC(FCC_A1,NI;0)        298.15  +633;                6000 N ! $86Din
  PARAMETER BMAGN(FCC_A1,NI;0)     298.15  +0.52;               6000 N ! $86Din
  PARAMETER G(FCC_A1,AL,CR;0)      298.15  -45900+6*T;          6000 N ! $98Sau
  PARAMETER G(FCC_A1,AL,NI;0)      298.15  -162408+16.213*T;    6000 N ! $97Ans
  PARAMETER G(FCC_A1,AL,NI;1)      298.15  +73418-34.914*T;     6000 N ! $97Ans
  PARAMETER G(FCC_A1,AL,NI;2)      298.15  +33471-9.837*T;      6000 N ! $97Ans
  PARAMETER G(FCC_A1,AL,NI;3)      298.15  -30758+10.253*T;     6000 N ! $97Ans
  PARAMETER TC(FCC_A1,AL,NI;0)     298.15  -1112;               6000 N ! $97Ans
  PARAMETER TC(FCC_A1,AL,NI;1)     298.15  +1745;               6000 N ! $97Ans
  PARAMETER G(FCC_A1,CR,NI;0)      298.15  +8030-12.880*T;      6000 N ! $91Lee
  PARAMETER G(FCC_A1,CR,NI;1)      298.15  +33080-16.036*T;     6000 N ! $91Lee
  PARAMETER TC(FCC_A1,CR,NI;0)     298.15  -3605;               6000 N ! $86Din
  PARAMETER BMAGN(FCC_A1,CR,NI;0)  298.15  -1.91;               6000 N ! $86Din
  PARAMETER G(FCC_A1,AL,CR,NI;0)   298.15  +30300;              6000 N !


 PHASE  L12_FCC %' 2  0.75  0.25 !
   CONSTITUENT L12_FCC :AL,CR,NI: AL,CR,NI : !
  PARAMETER G(L12_FCC,AL:AL;0)      298.15  +ZERO;              6000 N !
  PARAMETER G(L12_FCC,CR:CR;0)      298.15  +ZERO;              6000 N !
  PARAMETER G(L12_FCC,NI:NI;0)      298.15  +ZERO;              6000 N !
  PARAMETER G(L12_FCC,AL:NI;0)      298.15  +3*U1ALNI;          6000 N !
  PARAMETER G(L12_FCC,NI:AL;0)      298.15  +3*U1ALNI;          6000 N !
  PARAMETER G(L12_FCC,AL:CR;0)      298.15  +3*U1ALCR;          6000 N !
  PARAMETER G(L12_FCC,CR:AL;0)      298.15  +3*U1ALCR;          6000 N !
  PARAMETER G(L12_FCC,CR:NI;0)      298.15  +3*U1CRNI;          6000 N !
  PARAMETER G(L12_FCC,NI:CR;0)      298.15  +3*U1CRNI;          6000 N !

  PARAMETER G(L12_FCC,AL,NI:AL;0)  298.15   +6*U1ALNI;          6000 N !
  PARAMETER G(L12_FCC,AL,NI:NI;0)  298.15   +6*U1ALNI;          6000 N !
  PARAMETER G(L12_FCC,AL,NI:AL;1)  298.15   +3*L1ALNI;          6000 N !
  PARAMETER G(L12_FCC,AL,NI:NI;1)  298.15   +3*L1ALNI;          6000 N !
  PARAMETER G(L12_FCC,AL:AL,NI;0)  298.15   +L0ALNI;            6000 N ! $=0
  PARAMETER G(L12_FCC,NI:AL,NI;0)  298.15   +L0ALNI;            6000 N ! $=0
  PARAMETER G(L12_FCC,CR:AL,NI;0)  298.15   +L0ALNI;            6000 N ! $=0
  PARAMETER G(L12_FCC,AL:AL,NI;1)  298.15   +L1ALNI;            6000 N !
  PARAMETER G(L12_FCC,NI:AL,NI;1)  298.15   +L1ALNI;            6000 N !
  PARAMETER G(L12_FCC,CR:AL,NI;1)  298.15   +L1ALNI;            6000 N !
$
  PARAMETER G(L12_FCC,AL,CR:AL;0)  298.15   +6*U1ALCR;          6000 N !
  PARAMETER G(L12_FCC,AL,CR:CR;0)  298.15   +6*U1ALCR;          6000 N !
  PARAMETER G(L12_FCC,AL,CR:AL;1)  298.15   +3*L1ALCR;          6000 N !
  PARAMETER G(L12_FCC,AL,CR:CR;1)  298.15   +3*L1ALCR;          6000 N !
$
  PARAMETER G(L12_FCC,CR,NI:CR;0)  298.15   +6*U1CRNI;          6000 N !
  PARAMETER G(L12_FCC,CR,NI:NI;0)  298.15   +6*U1CRNI;          6000 N !
  PARAMETER G(L12_FCC,CR,NI:CR;1)  298.15   +3*L1CRNI;          6000 N !
  PARAMETER G(L12_FCC,CR,NI:NI;1)  298.15   +3*L1CRNI;          6000 N !
  

  PARAMETER G(L12_FCC,AL,CR:NI;0)  298.15   +6*U1ALCR;          6000 N !
  PARAMETER G(L12_FCC,AL,NI:CR;0)  298.15   +6*U1ALNI+9975;     6000 N !
  PARAMETER G(L12_FCC,CR,NI:AL;0)  298.15   +6*U1CRNI+9975;     6000 N !
  
  PARAMETER G(L12_FCC,AL,CR:NI;1)  298.15   0;                  6000 N !
  PARAMETER G(L12_FCC,AL,NI:CR;1)  298.15   -9975+3*L1ALNI;     6000 N !
  PARAMETER G(L12_FCC,CR,NI:AL;1)  298.15   -9975;              6000 N !
  
  PARAMETER G(L12_FCC,AL,CR,NI:AL;0)  298.15   -9975;           6000 N !
  PARAMETER G(L12_FCC,AL,CR,NI:CR;0)  298.15   -9975;           6000 N !
  PARAMETER G(L12_FCC,AL,CR,NI:NI;0)  298.15   +39900;          6000 N !
