Repository: by-student-2017/pycalphad-v.0.10.3-examples

# pycalphad-v.0.10.3-examples
- Note: If part of the figure is missing, please use "Configure subplots".

## Examples (official)
1. git clone https://github.com/pycalphad/pycalphad.git
2. cd pycalphad
3. cd examples

## Examples (python3)
1. git clone https://github.com/by-student-2017/pycalphad-v.0.10.3-examples.git
2. cd pycalphad-v.0.10.3-examples

## Example: Al-Mg (Binary phase diagram)
1. cd ~/pycalphad-v.0.10.3-examples
2. cd Al-Mg
3. python3 binary-AlMg.py
- https://github.com/pycalphad/pycalphad/blob/develop/examples/BinaryExamples.ipynb

## Example: Nb-Re (Gibbs energy surface [J/mol])
1. cd ~/pycalphad-v.0.10.3-examples
2. cd Nb-Re
3. python3 binary-NbRe-gibbs_free_energy.py
- https://github.com/pycalphad/pycalphad/blob/develop/examples/BinaryExamples.ipynb

## Example: Al-Cu-Y (Phase diagram and Mixing enthalpy [J/mol])
1. cd ~/pycalphad-v.0.10.3-examples
2. cd Al-Cu-Y
3. python3 ternary-AlCuY.py
4. python3 ternary-AlCuY-enthalpy.py
- https://github.com/pycalphad/pycalphad/blob/develop/examples/TernaryExamples.ipynb

## Example: Cr-Fe-Mo (easier user input)
1. cd ~/pycalphad-v.0.10.3-examples
2. cd Cr-Fe-Mo
3. python3 ternary-CrFeMo.py
- It would be good to compare the results with OpenCALPHAD.

## Example: Cr-Fe-Ni (easier user input)
1. cd ~/pycalphad-v.0.10.3-examples
2. cd Cr-Fe-Ni
3. python3 ternary-CrFeNi.py
- It would be good to compare the results with OpenCALPHAD.
- CoCrFeNiV.TDB-R3.txt: A thermodynamic description of the Co-Cr-Fe-Ni-V system for high-entropy alloy (HEA) design

## Example: Mo-Ni-Re (easier user input)
1. cd ~/pycalphad-v.0.10.3-examples
2. cd Mo-Ni-Re
3. (You can get mmc1.TDB from TDBDB (https://avdwgroup.engin.brown.edu/)
4. mv mmc1.TDB Cri_2015.TDB
5. python3 ternary-MoNiRe.py
- An example of changing the order of element descriptions.

## Example: B-Fe-Nd (easier user input + output png)
1. cd ~/pycalphad-v.0.10.3-examples
2. cd B-Fe-Nd
3. (You can get bfend_hal.tdb from CPDDB (Multicomponent Systems))
4. python3 ternary-BFeNd.py
- An example of changing the order of element descriptions.

## Example: Al-Cr-Ni (easier user input + output png (not show graph))
1. cd ~/pycalphad-v.0.10.3-examples
2. cd Al-Cr-Ni
3. (You can get alcrni_dup.tdb from CPDDB (Multicomponent Systems))
4. python3 ternary-AlCrNi.py
- An example of changing the order of element descriptions.

## Example: V-Li (V=Vacancy) (LiCoO2-CoO2 Pseudo-binary phase diagram)
1. cd ~/pycalphad-v.0.10.3-examples
2. cd LiCoO2-CoO2
3. python3 binary-LiCoO.py

## Example: Cs-Li-fix-Cl_test
1. cd ~/pycalphad-v.0.10.3-examples
2. cd Cs-Li-fix-Cl_test
3. python3 phase-diagram.py
- see Gitter: https://app.gitter.im/#/room/#pycalphad_pycalphad:gitter.im

## TDB files
- NIMS: CPDDB: https://cpddb.nims.go.jp/ (There are some files that cannot be read properly. It takes some time to register, but it is free to use.)
- TDBDB: https://avdwgroup.engin.brown.edu/ , https://www.sciencedirect.com/science/article/pii/S0364591618300099 (Open Access)
- MatCalc, Open free databases: https://www.matcalc-engineering.com/index.php/databases , https://doi.org/10.1016/j.calphad.2023.102531 (Open Access)
- MatCalc6: https://www.matcalc.at/index.php/databases/open-databases
- Available open databases: https://www.opencalphad.com/databases.html
-   https://github.com/pycalphad/pycalphad/tree/develop/examples
- NIST (Solder Systems): https://www.metallurgy.nist.gov/phase/solder/solder.html
-   https://www.nist.gov/mml/materials-science-and-engineering-division/thermodynamics-and-kinetics-group/published-diffusion
-   Computational File Repository (TDB, Mobility Database): https://materialsdata.nist.gov/handle/11256/2
- JAEA: https://migrationdb.jaea.go.jp/cgi-bin/db_menu.cgi?ej=1&title=TDB
- Computational Thermodynamics, Free databases: http://www.met.kth.se/~bosse/BOOK/databases/databases.html
- nanocem CemGEMS: https://cemgems.org/cemdata/about-cemdata/
- GEMS: https://gems.web.psi.ch/TDB/?forprint
- MINES: https://geoinfo.nmt.edu/mines-tdb/
- Thermo-Chimie: https://www.thermochimie-tdb.com/
- SGTE Pure: https://www.sgte.net/en/free-pure-substance-database
- ATAT: https://www.brown.edu/Departments/Engineering/Labs/avdw/atat/
- TDB-6: https://www.oecd-nea.org/jcms/pl_22166/thermochemical-database-tdb-project

## Widom Alloy Database
- https://alloy.phys.cmu.edu/

## CAMP databases (CAMP Homepage)
- https://databases.fysik.dtu.dk/

## 2NN MEAM Interatomc Potential
- https://cmse.postech.ac.kr/home_2nnmeam

## Usage (TDBDB: https://avdwgroup.engin.brown.edu/)
1. Elements : Mo Ni Re
2. (click) Search
3. Use interactive 3D: [(check)]
4. (click) Preview(experimental!)
5. (Compare graphe and pycalphad results)
- Paper: https://www.sciencedirect.com/science/article/pii/S0364591618300099 (Open Access)

## Learn more
- Workshop 2021: https://www.youtube.com/watch?v=RuqtvRHQML4
- Workshop 2020/12/08: https://www.youtube.com/watch?v=S-iOcrQlsnU
- Workshop 2020/11/11: https://www.youtube.com/watch?v=FeITSRUhHQs

File: Mo-Nb-Ta/monbta_xiong.tdb
$ MoNbTa
$
$ -----------------------------------------------------------------------------
$ 2015.7.9
$ 
$ TDB file created by K.Hashimoto, T.Abe and Y.Sawada,
$
$ Thermodynamics Modeling Group , National Institute for 
$ Materials Science. 1-2-1 Sengen, Tsukuba, Ibaraki 305-0047, Japan
$ e-mail: abe.taichi (at) nims.go.jp
$ Copyright (C) NIMS 2015
$
$ -----------------------------------------------------------------------------
$ The parameter set is taken from
$ Thermodynamic assessment of the Mo-Nb-Ta system 
$ W.Xiong, Y.Du, Y.Liu, B.Y.Huang, H.H.Xu, H.L.Chen, Z.Pan
$ CALPHAD 28 (2004) 133-140.
$
$ -----------------------------------------------------------------------------
$ Comment
$  Lattice stability is taken from Unary 5.0 in this TDB instead of 91Din.
$ In this paper, it is written as "The ternary parameters are not necessary 
$ to reproduce ternary data"; we added them as zero (assessed zero).
$                                                               T.A. 
$ -----------------------------------------------------------------------------
 ELEMENT /-   ELECTRON_GAS              0.0000E+00  0.0000E+00  0.0000E+00!
 ELEMENT VA   VACUUM                    0.0000E+00  0.0000E+00  0.0000E+00!
 ELEMENT MO   BCC_A2                    9.5940E+01  4.5890E+03  2.8560E+01!
 ELEMENT NB   BCC_A2                    9.2906E+01  5.2200E+03  3.6270E+01!
 ELEMENT TA   BCC_A2                    1.8095E+02  5.6819E+03  4.1472E+01!
$
$------------------------------------------------------------------------------
$ FUNCTIONS FOR PURE AND OTHERS
$------------------------------------------------------------------------------
 FUNCTION GHSERMO  298.15
    -7746.302+131.9197*T-23.56414*T*LN(T)-3.443396E-3*T**2+0.566283E-6*T**3
    +65812*T**(-1)-0.130927E-9*T**4;  2896.00 Y
    -30556.41+283.559746*T-42.63829*T*LN(T)-4849.315E30*T**(-9); 
        5000.00 N !  $Unery5.0
 
 FUNCTION GLIQMO 298.15
    +41831.347-14.694912*T+424.519E-24*T**7+GHSERMO; 2896 Y
    +3538.963+271.6697*T-42.63829*T*LN(T);  5000.00 N !$Unary5.0
    
 FUNCTION GHSERNB  298.15
    -8519.353+142.045475*T-26.4711*T*LN(T)+0.203475E-3*T**2-0.35012E-6*T**3
    +93399*T**(-1);  2750.00 Y
    -37669.3+271.720843*T-41.77*T*LN(T)+1528.238E29*T**(-9);   6000.00 N !
 
 FUNCTION GLIQNB 298.15
    +29781.555-10.816418*T-306.098E-25*T**7+GHSERNB; 2750 Y
    -7499.398+260.756148*T-41.77*T*LN(T);  6000.00 N !  $Unary5.0

 FUNCTION GHSERTA  298.15
    -7285.889+119.139857*T-23.7592624*T*LN(T)-2.623033E-3*T**2+0.170109E-6*T**3
    -3293*T**(-1);  1300.00 Y
    -22389.955+243.88676*T-41.137088*T*LN(T)+6.167572E-3*T**2-0.655136E-6*T**3
    +2429586*T**(-1);  2500.00 Y
    +229382.886-722.59722*T+78.5244752*T*LN(T)-17.983376E-3*T**2
    +0.195033E-6*T**3-93813648*T**(-1);  3290.00 Y
    -1042384.014+2985.491246*T-362.1591318*T*LN(T)+43.117795E-3*T**2
    -1.055148E-6*T**3+554714342*T**(-1);  6000.00 N ! $Unary5.0
 
 FUNCTION GLIQTA   298.15
    +21875.086+111.561128*T-23.7592624*T*LN(T)-2.623033E-3*T**2+0.170109E-6*T**3
    -3293*T**(-1);  1000.00 Y
    +43884.339-61.981795*T+0.0279523*T*LN(T)-12.330066E-3*T**2+0.614599E-6*T**3
    -3523338*T**(-1);  3290.00 Y
    -6314.543+258.110873*T-41.84*T*LN(T);  6000.00 N ! $Unary5.0

$ -----------------------------------------------------------------------------
 TYPE_DEFINITION % SEQ *!
 DEFINE_SYSTEM_DEFAULT ELEMENT 2 !
 DEFAULT_COMMAND DEF_SYS_ELEMENT VA /- !

$------------------------------------------------------------------------------
$ PARAMETERS FOR LIQUID PHASE
$------------------------------------------------------------------------------
 PHASE LIQUID %  1  1.0  !
    CONSTITUENT LIQUID :MO,NB,TA :  !
   PARAMETER G(LIQUID,MO;0)    298.15  +GLIQMO;                        5000 N !
   PARAMETER G(LIQUID,NB;0)    298.15  +GLIQNB;                        6000 N !
   PARAMETER G(LIQUID,TA;0)    298.15  +GLIQTA;                        6000 N !
   PARAMETER G(LIQUID,MO,TA;0) 298.15  +13978.9;                       6000 N !
   PARAMETER G(LIQUID,MO,TA;1) 298.15  +577.5;                         6000 N !
   PARAMETER G(LIQUID,NB,TA;0) 298.15  +0.0;                           6000 N !
   PARAMETER G(LIQUID,MO,NB;0) 298.15  +15253.7;                       6000 N !
   PARAMETER G(LIQUID,MO,NB;1) 298.15  +10594.2;                       6000 N !
   PARAMETER G(LIQUID,MO,NB,TA;0) 298.15  +0;                          6000 N !
   PARAMETER G(LIQUID,MO,NB,TA;1) 298.15  +0;                          6000 N !
   PARAMETER G(LIQUID,MO,NB,TA;2) 298.15  +0;                          6000 N !

$------------------------------------------------------------------------------
$ FUNCTIONS FOR BCC_A2 PHASE
$------------------------------------------------------------------------------
 PHASE BCC_A2  %  1   1.0  !
    CONSTITUENT BCC_A2  :MO,NB,TA :  !
  PARAMETER G(BCC_A2,MO;0)     298.15  +GHSERMO;                       5000 N !
  PARAMETER G(BCC_A2,NB;0)     298.15  +GHSERNB;                       6000 N !
  PARAMETER G(BCC_A2,TA;0)     298.15  +GHSERTA;                       6000 N !
  PARAMETER G(BCC_A2,MO,TA;0)  298.15  -75129.2+30*T;                  6000 N !
  PARAMETER G(BCC_A2,MO,TA;1)  298.15  +6039.24;                       6000 N !
  PARAMETER G(BCC_A2,NB,TA;0)  298.15  +1298.03;                       6000 N !
  PARAMETER G(BCC_A2,MO,NB;0)  298.15  -68202.6+29.85596*T;            6000 N !
  PARAMETER G(BCC_A2,MO,NB;1)  298.15  +8201.3;                        6000 N !
  PARAMETER G(BCC_A2,MO,NB,TA;0)  298.15  +0;                          6000 N !
  PARAMETER G(BCC_A2,MO,NB,TA;1)  298.15  +0;                          6000 N !
  PARAMETER G(BCC_A2,MO,NB,TA;2)  298.15  +0;                          6000 N !
$
$------------------------------------------------------------------------------
$MoNbTa
