Repository: by-student-2017/pycalphad-v.0.10.3-examples

# pycalphad-v.0.10.3-examples
- Note: If part of the figure is missing, please use "Configure subplots".

## TDB files
- NIMS: CPDDB: https://cpddb.nims.go.jp/ (There are some files that cannot be read properly. It takes some time to register, but it is free to use.)
- TDBDB: https://avdwgroup.engin.brown.edu/ , https://www.sciencedirect.com/science/article/pii/S0364591618300099 (Open Access)
- MatCalc, Open free databases: https://www.matcalc-engineering.com/index.php/databases , https://doi.org/10.1016/j.calphad.2023.102531 (Open Access)
- MatCalc6: https://www.matcalc.at/index.php/databases/open-databases
- Available open databases: https://www.opencalphad.com/databases.html

File: N-Si-Ti/PrecHiMn-04.tdb (part 3 of 5)
$
 PAR  L(HCP_A3,AL,TI:VA;1),,            -3475+0.825*T;,,              N 08Wit !
 PAR  L(HCP_A3,AL,TI:VA;2),,            -7756;,,                      N 08Wit !
$
 PAR  G(AL3TI_D022,AL:TI),,             +3*GHSERAL+GHSERTI
             -143733+35.088*T;,,                                      N 08Wit !
 PAR  G(AL3TI_D022,TI:AL),,             +3*GHSERTI+GHSERAL
             -72097;,,                                                N 08Wit !
 PAR  L(AL3TI_D022,AL,TI:AL;0),,        -67583;,,                     N 08Wit !
 PAR  L(AL3TI_D022,AL:AL,TI;0),,        -67583;,,                     N 08Wit !
 PAR  L(AL3TI_D022,AL,TI:TI;0),,        -93086;,,                     N 08Wit !
 PAR  L(AL3TI_D022,TI:AL,TI;0),,        -93086;,,                     N 08Wit !
$
 PAR  G(AL3TI_LT,AL:TI),,               +3*GHSERAL+GHSERTI
             -147620+38.395*T;,,                                      N 08Wit !
 PAR  G(AL3TI_LT,TI:AL),,               +3*GHSERTI+GHSERAL
             -53950;,,                                                N 08Wit !
 PAR  L(AL3TI_LT,AL,TI:AL;0),,          -79752+26.614*T;,,            N 08Wit !
 PAR  L(AL3TI_LT,AL:AL,TI;0),,          -79752+26.614*T;,,            N 08Wit !
 PAR  L(AL3TI_LT,AL,TI:TI;0),,          -118520;,,                    N 08Wit !
 PAR  L(AL3TI_LT,TI:AL,TI;0),,          -118520;,,                    N 08Wit !
$
 PAR  G(AL5TI2,AL:TI),,                 +5*GHSERAL+2*GHSERTI
             -264790+67.463*T;,,                                      N 08Wit !
 PAR  G(AL5TI2,TI:AL),,                 +5*GHSERTI+2*GHSERAL
             +987760;,,                                               N 08Wit !
 PAR  L(AL5TI2,AL,TI:AL;0),,            -108171;,,                    N 08Wit !
 PAR  L(AL5TI2,AL:AL,TI;0),,            -108171;,,                    N 08Wit !
 PAR  L(AL5TI2,AL,TI:TI;0),,            -232241+10.101*T;,,           N 08Wit !
 PAR  L(AL5TI2,TI:AL,TI;0),,            -232241+10.101*T;,,           N 08Wit !
$
 PAR  G(AL2TI,AL:TI),,                  +2*GHSERAL+GHSERTI
             -117175+28.124*T;,,                                      N 08Wit !
 PAR  G(AL2TI,TI:AL),,                  +2*GHSERTI+GHSERAL;,,         N 08Wit !
 PAR  L(AL2TI,AL,TI:AL;0),,             -50997+14.098*T;,,            N 08Wit !
 PAR  L(AL2TI,AL:AL,TI;0),,             -50997+14.098*T;,,            N 08Wit !
 PAR  L(AL2TI,AL,TI:TI;0),,             -65359+12.733*T;,,            N 08Wit !
 PAR  L(AL2TI,TI:AL,TI;0),,             -65359+12.733*T;,,            N 08Wit !
$
 PAR  G(AL5TI3,AL:TI),,                 +5*GHSERAL+3*GHSERTI
             -311977+70.97*T;,,                                       N 08Wit !
$
 PAR  G(ALTI_L10,AL:TI),,               +GHSERAL+GFCCTI
             -81008+14.722*T;,,                                       N 08Wit !
 PAR  G(ALTI_L10,TI:AL),,               +GFCCTI+GHSERAL
             -81008+14.722*T;,,                                       N 08Wit !
 PAR  L(ALTI_L10,AL,TI:AL;0),,          -88993+41.695*T;,,            N 08Wit !
 PAR  L(ALTI_L10,AL:AL,TI;0),,          -88993+41.695*T;,,            N 08Wit !
 PAR  L(ALTI_L10,AL,TI:TI;0),,          -31963+6.952*T;,,             N 08Wit !
 PAR  L(ALTI_L10,TI:AL,TI;0),,          -31963+6.952*T;,,             N 08Wit !
 PAR  L(ALTI_L10,AL,TI:AL;1),,          +27363;,,                     N 08Wit !
 PAR  L(ALTI_L10,AL:AL,TI;1),,          +27363;,,                     N 08Wit !
 PAR  L(ALTI_L10,AL,TI:AL;2),,          +42189;,,                     N 08Wit !
 PAR  L(ALTI_L10,AL:AL,TI;2),,          +42189;,,                     N 08Wit !
$
 PAR  G(ALTI3_D019,AL:TI),,             +GHCPAL+3*GHSERTI
             -113676+20.833*T;,,                                      N 08Wit !
 PAR  G(ALTI3_D019,TI:AL),,             +GHSERTI+3*GHCPAL
             -16443+5.4*T;,,                                          N 08Wit !
 PAR  L(ALTI3_D019,AL,TI:TI;0),,        -13704+5.318*T;,,             N 08Wit !
 PAR  L(ALTI3_D019,AL:AL,TI;0),,        -269912+86.338*T;,,           N 08Wit !
$ ------------------------------------------------------------------------------
$ Al-V
$
$ From N. Saunders 1998 (included in LB Vol. 1)
$
$ Checked against paper and LB. Checked at 6000 K.
$ The invariant temperatures are correct in LB but not quite in the COST report.
$ AlV3 with Cr3Si structure is probably stable, but not modelled.
$
$ V is included on the first sublattice of AL3M_D022 in LBall-v7+fun.tdb,
$ but the corresponding parameter (G(AL3M_D022,V:V)) is set to zero, which
$ makes the phase very nearly stoichiometric.
$
 PAR  L(LIQUID,AL,V;0),,                -50725+9*T;,,                 N 98Sau7 !
 PAR  L(LIQUID,AL,V;1),,                -15000+8*T;,,                 N 98Sau7 !
$
 PAR  L(FCC_A1,AL,V:VA;0),,             -69800+15*T;,,                N 98Sau7 !
 PAR  L(FCC_A1,AL,V:VA;1),,             -8000;,,                      N 98Sau7 !
 PAR  L(A1_FCC,AL,V:VA;0),,             -69800+15*T;,,                N 98Sau7 !
 PAR  L(A1_FCC,AL,V:VA;1),,             -8000;,,                      N 98Sau7 !
$
 PAR  L(BCC_A2,AL,V:VA;0),,             -95000+20*T;,,                N 98Sau7 !
 PAR  L(BCC_A2,AL,V:VA;1),,             -6000;,,                      N 98Sau7 !
 PAR  L(A2_BCC,AL,V:VA;0),,             -95000+20*T;,,                N 98Sau7 !
 PAR  L(A2_BCC,AL,V:VA;1),,             -6000;,,                      N 98Sau7 !
$
 PAR  G(AL10V,AL:V),,                   +10*GHSERAL+GHSERVV
             -111221+18.909*T;,,                                      N 98Sau7 !
 PAR  G(AL7V,AL:V),,                    +7*GHSERAL+GHSERVV
             -108800+16.8*T;,,                                        N 98Sau7 !
 PAR  G(AL23V4,AL:V),,                  +23*GHSERAL+4*GHSERVV
             -430650+64.665*T;,,                                      N 98Sau7 !
 PAR  G(AL3M_D022,AL:V),,               +3*GHSERAL+GHSERVV
             -104308+15.2*T;,,                                        N 98Sau7 !
 PAR  G(AL8V5_D82,AL:V),,               +8*GHSERAL+5*GHSERVV
             -294320-13*T;,,                                          N 98Sau7 !
$
$ metastable
$
 PAR  L(HCP_A3,AL,V:VA;0),,             -95000+20*T;,,                N COST !
 PAR  L(HCP_A3,AL,V:VA;1),,             -6000;,,                      N COST !
$
 PAR  G(SIGMA_D8B,AL:V:AL),,            +10*GHSERAL+4*GHSERVV
             +16*GBCCAL;,,                                            N Lin !
 PAR  G(SIGMA_D8B,AL:V:V),,             +10*GHSERAL+20*GHSERVV;,,     N Lin !
 PAR  G(SIGMA_D8B,V:V:AL),,             +10*GFCCVV+4*GHSERVV
             +16*GBCCAL;,,                                            N Lin !
$ ------------------------------------------------------------------------------
$ C-N
$
$ No parameters for this system.
$
$ ------------------------------------------------------------------------------
$ Fe-C
$
$ From P. Gustafson 1985 (included in LB Vol. 3)
$ Proper heat capacity and magnetic transition added for Cementite
$ by B. Hallstedt et al. 2010.
$
$ The eutectoid (bcc+fcc+cem) temperature changed from 999.78 to 999.68 K.
$ The eutectic (fcc+liq+cem) temperature changed from 1421.51 to 1421.31 K.
$ The congruent melting point of cementite changed from 1497.8 to 1497.1 K.
$
$ BCC_A2 is stable above 4000 K around x(C)=0.33.
$ There is an inverse miscibility gap in the liquid with a minimum at
$ 5559 K and x(C)=0.53.
$
 PAR  L(LIQUID,C,FE;0),,                -124320+28.5*T;,,             N 85Gus !
 PAR  L(LIQUID,C,FE;1),,                +19300;,,                     N 85Gus !
 PAR  L(LIQUID,C,FE;2),,                +49260-19*T;,,                N 85Gus !
$
 PAR  G(BCC_A2,FE:C),,                  +GHSERFE+3*GHSERCC
             +322050+75.667*T;,,                                      N 85Gus !
 PAR  TC(BCC_A2,FE:C),,                  1043.00;,,                   N 85Gus !
 PAR  BM(BCC_A2,FE:C),,                     2.22;,,                   N 85Gus !
 PAR  L(BCC_A2,FE:C,VA;0),,             -190*T;,,                     N 85Gus !
$
 PAR  G(A2_BCC,FE:C),,                  +GHSERFE+3*GHSERCC
             +322050+75.667*T;,,                                      N 85Gus !
 PAR  TC(A2_BCC,FE:C),,                  1043.00;,,                   N 85Gus !
 PAR  BM(A2_BCC,FE:C),,                     2.22;,,                   N 85Gus !
 PAR  L(A2_BCC,FE:C,VA;0),,             -190*T;,,                     N 85Gus !
$
 PAR  G(BCC_2SL,FE:FE:C),,              +ZERO;,,                      N 08Con !
 PAR  G(BCC_2SL,FE:VA:C),,              +ZERO;,,                      N 08Con !
 PAR  G(BCC_2SL,VA:FE:C),,              +ZERO;,,                      N 08Con !
$
 PAR  G(FCC_A1,FE:C),,                  +GFCCFE+GHSERCC
             +77207-15.877*T;,,                                       N 85Gus !
 PAR  TC(FCC_A1,FE:C),,                  -201.00;,,                   N 85Gus !
 PAR  BM(FCC_A1,FE:C),,                    -2.10;,,                   N 85Gus !
 PAR  L(FCC_A1,FE:C,VA;0),,             -34671;,,                     N 85Gus !
$
 PAR  G(A1_FCC,FE:C),,                  +GFCCFE+GHSERCC
             +77207-15.877*T;,,                                       N 85Gus !
 PAR  TC(A1_FCC,FE:C),,                  -201.00;,,                   N 85Gus !
 PAR  BM(A1_FCC,FE:C),,                    -2.10;,,                   N 85Gus !
 PAR  L(A1_FCC,FE:C,VA;0),,             -34671;,,                     N 85Gus !
$
 PAR  G(CEMENTITE_D011,FE:C) 0.01       +GFECEM;,,                    N 10Hal1 !
 PAR  TC(CEMENTITE_D011,FE:C) 0.01        485.00;,,                   N 10Hal1 !
 PAR  BM(CEMENTITE_D011,FE:C) 0.01          1.008;,,                  N 10Hal1 !
$
$ metastable
$
 PAR  G(HCP_A3,FE:C),,                  +GFCCFE+0.5*GHSERCC
             +52905-11.9075*T;,,                                      N 88And2 !
 PAR  L(HCP_A3,FE:C,VA;0),,             -17335;,,                     N 88And2 !
$PAR  L(HCP_A3,FE:C,VA;0),,             -22126;,,                     N 93Du !
$
 PAR  G(CBCC_A12,FE:C),,                +GHSERFE+GHSERCC+80000;,,     N 90Hua2 !
 PAR  L(CBCC_A12,FE:C,VA;0),,           -34671;,,                     N 90Hua2 !
$
 PAR  G(CUB_A13,FE:C),,                 +GHSERFE+GHSERCC+90000;,,     N 90Hua2 !
 PAR  L(CUB_A13,FE:C,VA;0),,            -34671;,,                     N 90Hua2 !
$
 PAR  G(FE4N_L1,FE:C),,                 +4*GHSERFE+GHSERCC+15965;,,   N 93Du !
 PAR  G(FECN_CHI,FE:C),,                -11287.4+1013.78*T
             -176.412*T*LN(T)+810869*T**(-1);,,                       N 93Du !
 PAR  G(KSI_CARBIDE,FE:C),,             +3*GHSERFE+GHSERCC
             +14540+20*T;,,                                           N 88And2 !
 PAR  G(M7C3_D101,FE:C),,               +2.333333*GFECEM
             +0.666667*GHSERCC+13200;,,                               N 11Dju !
$PAR  G(M7C3_D101,FE:C),,               +7*GHSERFE+3*GHSERCC
$            +75000-48.2168*T;,,                                      N 92Lee1 !
 PAR  G(M23C6_D84,FE:FE:C),,            +GFEM23C6;,,                  N 11Dju !
 PAR  G(M5C2,FE:C),,                    +1.666667*GFECEM
             +0.333333*GHSERCC+6200;,,                                N 11Dju !
$PAR  G(M5C2,FE:C),,                    +5*GHSERFE+2*GHSERCC
$            +54852-33.7518*T;,,                                      N 93Lee2 !
 PAR  G(V3C2,FE:C),,                    +7250+741.566*T
             -125.833*T*LN(T)+779485*T**(-1);,,                       N 91Hua4 !
$
 FUNCTION GFECEM      0.01  +11369.937746-5.641259263*T-8.333E-6*T**4;
        43.00  Y  +11622.647246-59.537709263*T+15.74232*T*LN(T)
       -0.27565*T**2;
       163.00  Y  -10195.860754+690.949887637*T-118.47637*T*LN(T)
                  -0.0007*T**2+590527*T**(-1);
      6000.00  N !
 FUNCTION GFEM23C6  298.15  +7.666667*GFECEM-1.666667*GHSERCC+15000;   6000 N !
$ Function from 88And3 below
$FUNCTION GFEM23C6  298.15  +7.666667*GFECEM-1.666667*GHSERCC
$      +66920-40*T;
$     6000.00  N !
$ ------------------------------------------------------------------------------
$ Fe-Mn
$
$ From W. Huang 1989 (included in LB Vol. 3)
$
$ Checked against LB and paper. Checked at 6000 K.
$
$ HCP_A3 interaction slightly modified by 11Dju.
$
 PAR  L(LIQUID,FE,MN;0),,               -3950+0.489*T;,,              N 89Hua2 !
 PAR  L(LIQUID,FE,MN;1),,               +1145;,,                      N 89Hua2 !
$
 PAR  L(FCC_A1,FE,MN:VA;0),,            -7762+3.865*T;,,              N 89Hua2 !
 PAR  L(FCC_A1,FE,MN:VA;1),,            -259;,,                       N 89Hua2 !
 PAR  TC(FCC_A1,FE,MN:VA;0),,           -2282;,,                      N 89Hua2 !
 PAR  TC(FCC_A1,FE,MN:VA;1),,           -2068;,,                      N 89Hua2 !
$
 PAR  L(A1_FCC,FE,MN:VA;0),,            -7762+3.865*T;,,              N 89Hua2 !
 PAR  L(A1_FCC,FE,MN:VA;1),,            -259;,,                       N 89Hua2 !
 PAR  TC(A1_FCC,FE,MN:VA;0),,           -2282;,,                      N 89Hua2 !
 PAR  TC(A1_FCC,FE,MN:VA;1),,           -2068;,,                      N 89Hua2 !
$
 PAR  L(BCC_A2,FE,MN:VA;0),,            -2759+1.237*T;,,              N 89Hua2 !
 PAR  TC(BCC_A2,FE,MN:VA;0),,            +123;,,                      N 89Hua2 !
$
 PAR  L(A2_BCC,FE,MN:VA;0),,            -2759+1.237*T;,,              N 89Hua2 !
 PAR  TC(A2_BCC,FE,MN:VA;0),,            +123;,,                      N 89Hua2 !
$
 PAR  L(HCP_A3,FE,MN:VA;0),,            -5748+3.865*T;,,              N 11Dju !
 PAR  L(HCP_A3,FE,MN:VA;1),,            +273;,,                       N 11Dju !
$PAR  L(HCP_A3,FE,MN:VA;0),,            -5582+3.865*T;,,              N 89Hua2 !
$PAR  L(HCP_A3,FE,MN:VA;1),,            +273;,,                       N 89Hua2 !
$
 PAR  L(CBCC_A12,FE,MN:VA;0),,          -10184;,,                     N 89Hua2 !
$
 PAR  L(CUB_A13,FE,MN:VA;0),,           -11518+2.819*T;,,             N 89Hua2 !
$ ------------------------------------------------------------------------------
$ Fe-N
$
$ From H. Du 1993
$
$ Checked against paper. Checked at 6000 K.
$
$ The FeN (FCC_A1) phase still seems somewhat too stable at low temperature.
$
 PAR  L(LIQUID,FE,N;0),,                -19930-12.01*T;,,             N 91Fri1 !
$
 PAR  G(FCC_A1,FE:N),,                  +GHSERFE+GHSERNN
             -20277+245.3931*T-21.2984*T*LN(T);,,                     N 93Du !
 PAR  L(FCC_A1,FE:N,VA;0),,             -26150;,,                     N 91Fri1 !
$
 PAR  G(A1_FCC,FE:N),,                  +GHSERFE+GHSERNN
             -20277+245.3931*T-21.2984*T*LN(T);,,                     N 93Du !
 PAR  L(A1_FCC,FE:N,VA;0),,             -26150;,,                     N 91Fri1 !
$
 PAR  G(BCC_A2,FE:N),,                  +GHSERFE+3*GHSERNN
             +93562+165.07*T;,,                                       N 91Fri1 !
 PAR  TC(BCC_A2,FE:N),,                  1043;,,                      N 91Fri1 !
 PAR  BM(BCC_A2,FE:N),,                     2.22;,,                   N 91Fri1 !
$
 PAR  G(A2_BCC,FE:N),,                  +GHSERFE+3*GHSERNN
             +93562+165.07*T;,,                                       N 91Fri1 !
 PAR  TC(A2_BCC,FE:N),,                  1043;,,                      N 91Fri1 !
 PAR  BM(A2_BCC,FE:N),,                     2.22;,,                   N 91Fri1 !
$
 PAR  G(HCP_A3,FE:N),,                  +GHSERFE+0.5*GHSERNN
             -13863+40.2123*T;,,                                      N 93Du !
 PAR  L(HCP_A3,FE:N,VA;0),,             +10012-19.9853*T;,,           N 93Du !
 PAR  L(HCP_A3,FE:N,VA;1),,             -9446+9.3472*T;,,             N 93Du !
$
 PAR  G(FE4N_L1,FE:N),,                 +4*GHSERFE+GHSERNN
             -37514+72.6235*T;,,                                      N 93Du !
 PAR  L(FE4N_L1,FE:N,VA;0),,            +64679-21.9574*T;,,           N 93Du !
 PAR  L(FE4N_L1,FE:N,VA;1),,            -27905-3.409*T;,,             N 93Du !
$
$ metastable
$
 PAR  G(CBCC_A12,FE:N),,                +GHSERFE+GHSERNN
             -30766+375.42*T-37.6*T*LN(T);,,                          N 93Qiu2 !
 PAR  L(CBCC_A12,FE:N,VA;0),,           -26150;,,                     N 93Qiu2 !
$
 PAR  G(CUB_A13,FE:N),,                 +GHSERFE+GHSERNN
             -32216+375.42*T-37.6*T*LN(T);,,                          N 93Qiu2 !
 PAR  L(CUB_A13,FE:N,VA;0),,            -26150;,,                     N 93Qiu2 !
$
 PAR  G(CEMENTITE_D011,FE:N),,          -20060+538.7902*T
             -99.7371*T*LN(T)+226735*T**(-1);,,                       N 93Du !
 PAR  G(FECN_CHI,FE:N),,                -55838+952.0774*T
             -174.5248*T*LN(T)+438672*T**(-1);,,                      N 93Du !
$ ------------------------------------------------------------------------------
$ Fe-Nb
$
$ A.V. Khvan, B. Hallstedt, Calphad, 40, 10-15(2013).
$
$ Checked against paper. Checked at 6000 K.
$
$ Modified (again) from the description by S.H. Liu et al. 2012. It was
$ necessary to make the fcc phase (and also C14-Laves and Mu-D85) more stable
$ to reproduce NbC solubilities in fcc-Fe.
$
 PAR  L(LIQUID,FE,NB;0),,               -74257+99.67*T-10*T*LN(T);,,  N 13Khv1 !
 PAR  L(LIQUID,FE,NB;1),,               +17624-10.805*T;,,            N 13Khv1 !
$
 PAR  L(FCC_A1,FE,NB:VA;0),,            -6176-2.04*T;,,               N 13Khv1 !
 PAR  L(A1_FCC,FE,NB:VA;0),,            -6176-2.04*T;,,               N 13Khv1 !
$
 PAR  L(BCC_A2,FE,NB:VA;0),,            -10893+10.288*T;,,            N 13Khv1 !
 PAR  L(BCC_A2,FE,NB:VA;1),,            +4674-5.776*T;,,              N 13Khv1 !
$
 PAR  L(A2_BCC,FE,NB:VA;0),,            -10893+10.288*T;,,            N 13Khv1 !
 PAR  L(A2_BCC,FE,NB:VA;1),,            +4674-5.776*T;,,              N 13Khv1 !
$
 PAR  G(C14_LAVES,FE:NB),,              +2*GHSERFE+GHSERNB
             -67223+13.971*T;,,                                       N 13Khv1 !
 PAR  G(C14_LAVES,NB:FE),,              +2*GHSERNB+GHSERFE+180030;,,  N 12Liu !
 PAR  L(C14_LAVES,FE,NB:FE;0),,         +ZERO;,,                      N 12Liu !
 PAR  L(C14_LAVES,FE,NB:NB;0),,         +ZERO;,,                      N 12Liu !
 PAR  L(C14_LAVES,FE:FE,NB;0),,         -33816;,,                     N 13Khv1 !
 PAR  L(C14_LAVES,NB:FE,NB;0),,         -33816;,,                     N 13Khv1 !
$
 PAR  G(MU_D85,FE:NB:FE:FE),,           +9*GHSERFE+4*GHSERNB
             -100230;,,                                               N 12Liu !
 PAR  G(MU_D85,FE:NB:FE:NB),,           +3*GHSERFE+10*GHSERNB
             +426530;,,                                               N 12Liu !
 PAR  G(MU_D85,FE:NB:NB:FE),,           +7*GHSERFE+6*GHSERNB
             -354648+105.599*T;,,                                     N 13Khv1 !
 PAR  G(MU_D85,FE:NB:NB:NB),,           +GHSERFE+12*GHSERNB+176020;,, N 12Liu !
 PAR  G(MU_D85,NB:NB:FE:FE),,           +8*GHSERFE+5*GHSERNB-27430;,, N 12Liu !
 PAR  G(MU_D85,NB:NB:FE:NB),,           +2*GHSERFE+11*GHSERNB
             +499200;,,                                               N 12Liu !
 PAR  G(MU_D85,NB:NB:NB:FE),,           +6*GHSERFE+7*GHSERNB
             -131400;,,                                               N 12Liu !
$
$ Metastable
$
 PAR  L(HCP_A3,FE,NB:VA;0),,            -6176-2.04*T;,,               N Same !
$
 PAR  G(SIGMA_OLD,FE:NB:FE),,           +8*GFCCFE+4*GHSERNB
             +18*GHSERFE;,,                                           N Lin !
 PAR  G(SIGMA_OLD,FE:NB:NB),,           +8*GFCCFE+22*GHSERNB;,,       N Lin !
$
 PAR  G(SIGMA_D8B,FE:NB:FE),,           +26*GHSERFE+4*GHSERNB
             +57084;,,                                                N 13Khv2 !
 PAR  G(SIGMA_D8B,FE:NB:NB),,           +10*GHSERFE+20*GHSERNB
             +497885;,,                                               N 13Khv2 !
 PAR  G(SIGMA_D8B,NB:NB:FE),,           +10*GFCCNB+4*GHSERNB
             +16*GHSERFE;,,                                           N 13Khv2 !
$ ------------------------------------------------------------------------------
$ Fe-Si
$
$ From J. Lacaze and B. Sundman 1991 (included in LB Vol. 3)
$ Liquid modified by J. Miettinen 1998.
$
$ Checked against LB and paper. Checked at 6000 K.
$
$ tcfe99 has a different liquid interaction (from Miettinen 1998)
$ 91Lac: Inverse miscibility gap with min at 2170K, x(Si)=0.87
$ 98Mie: Inverse miscibility gap with min at 2740K, x(Si)=0.76
$
$ The modification of the liquid changes invariant temperatures less than 1 K.
$
 PAR  L(LIQUID,FE,SI;0),,               -164435+41.977*T;,,           N 91Lac !
 PAR  L(LIQUID,FE,SI;1),,               -21.523*T;,,                  N 91Lac !
$PAR  L(LIQUID,FE,SI;2),,               -18821+22.07*T;,,             N 91Lac !
$PAR  L(LIQUID,FE,SI;3),,               +9696;,,                      N 91Lac !
 PAR  L(LIQUID,FE,SI;2),,               +5220+5.726*T;,,              N 98Mie !
 PAR  L(LIQUID,FE,SI;3),,               -28955+26.275*T;,,            N 98Mie !
$
 PAR  L(FCC_A1,FE,SI:VA;0),,            -125248+41.116*T;,,           N 91Lac !
 PAR  L(FCC_A1,FE,SI:VA;1),,            -142708;,,                    N 91Lac !
 PAR  L(FCC_A1,FE,SI:VA;2),,            +89907;,,                     N 91Lac !
$
 PAR  L(A1_FCC,FE,SI:VA;0),,            -125248+41.116*T;,,           N 91Lac !
 PAR  L(A1_FCC,FE,SI:VA;1),,            -142708;,,                    N 91Lac !
 PAR  L(A1_FCC,FE,SI:VA;2),,            +89907;,,                     N 91Lac !
$
 PAR  L(BCC_A2,FE,SI:VA;0),,            +4*L0BCC-4*FESIW1;,,          N 91Lac !
 PAR  L(BCC_A2,FE,SI:VA;1),,            +8*L1BCC;,,                   N 91Lac !
 PAR  L(BCC_A2,FE,SI:VA;2),,            +16*L2BCC;,,                  N 91Lac !
 PAR  TC(BCC_A2,FE,SI:VA;1),,           +8*ETCFESI;,,                 N 91Lac !
$
 PAR  L(A2_BCC,FE,SI:VA;0),,            +4*L0BCC-4*FESIW1;,,          N 91Lac !
 PAR  L(A2_BCC,FE,SI:VA;1),,            +8*L1BCC;,,                   N 91Lac !
 PAR  L(A2_BCC,FE,SI:VA;2),,            +16*L2BCC;,,                  N 91Lac !
 PAR  TC(A2_BCC,FE,SI:VA;1),,           +8*ETCFESI;,,                 N 91Lac !
$
 PAR  G(BCC_2SL,SI:FE:VA),,             -2*FESIW1;,,                  N 91Lac !
 PAR  G(BCC_2SL,FE:SI:VA),,             -2*FESIW1;,,                  N 91Lac !
$
 PAR  G(FE2SI,FE:SI),,                  +0.6666667*GHSERFE
             +0.3333333*GHSERSI-23752-3.54*T;,,                       N 91Lac !
 PAR  G(FESI2_H,FE:SI),,                +0.3*GHSERFE+0.7*GHSERSI
             -19649-0.92*T;,,                                         N 91Lac !
 PAR  G(FESI2_L,FE:SI),,                +0.333333*GHSERFE
             +0.666667*GHSERSI-27383+3.48*T;,,                        N 91Lac !
 PAR  G(MSI_B20,FE:SI),,                +GHSERFE+GHSERSI
             -72762+4.44*T;,,                                         N 91Lac !
$
 PAR  G(M5SI3_D88,FE:SI:VA),,           +5*GHSERFE+3*GHSERSI
             -241144+2.16*T;,,                                        N 91Lac !
$
$ Metastable
$
 PAR  L(HCP_A3,FE,SI:VA;0),,            -123468+41.116*T;,,           N 93For !
 PAR  L(HCP_A3,FE,SI:VA;1),,            -142708;,,                    N 93For !
 PAR  L(HCP_A3,FE,SI:VA;2),,            +89907;,,                     N 93For !
$
 PAR  L(CBCC_A12,FE,SI:VA;0),,          -153141+46.48*T;,,            N 93For !
 PAR  L(CBCC_A12,FE,SI:VA;1),,          -92352;,,                     N 93For !
 PAR  L(CBCC_A12,FE,SI:VA;2),,          +62240;,,                     N 93For !
$
 PAR  L(CUB_A13,FE,SI:VA;0),,           -153141+46.48*T;,,            N 93For !
 PAR  L(CUB_A13,FE,SI:VA;1),,           -92352;,,                     N 93For !
 PAR  L(CUB_A13,FE,SI:VA;2),,           +62240;,,                     N 93For !
$
 PAR  G(CR3SI_A15,FE:SI:VA),,           +3*GHSERFE+GHSERSI
             -75000+8*T;,,                                            N 97Lin !
$PAR  G(CR3SI_A15,FE:SI),,              +3*GHSERFE+GHSERSI
$            -94274-3.56*T+80923;,,                                   N 95Lee !
$PAR  G(CR5SI3_D8M,FE:SI),,             +5*GHSERFE+3*GHSERSI
$            -180000;,,                                               N 97Lin !
 PAR  G(CR5SI3_D8M,FE:SI),,             +5*GHSERFE+3*GHSERSI
             -140000;,,                                               N 97Lin !
$PAR  G(CR5SI3_D8M,FE:SI),,             +8*GFE5SI3+97868;,,           N 95Lee !
$
 PAR  G(M3SI,FE:SI),,                   +3*GHSERFE+GHSERSI
             -94274-3.56*T;,,                                         N 93For !
$
 FUNCTION FESIW1    298.15  +1260*R;                                   6000 N !
 FUNCTION L0BCC     298.15  -27809+11.62*T;                            6000 N !
 FUNCTION L1BCC     298.15  -11544;                                    6000 N !
 FUNCTION L2BCC     298.15  +3890;                                     6000 N !
 FUNCTION ETCFESI   298.15  +63;                                       6000 N !
 FUNCTION GFE5SI3   298.15  +0.625*GHSERFE+0.375*GHSERSI-30143+0.27*T; 6000 N ! 
$ ------------------------------------------------------------------------------
$ Fe-Ti
$
$ From L.F.S. Dumitrescu et al. 1998 (included in TCFE99)
$
$ L.F.S. Dumitrescu, M. Hillert, N. Saunders,
$ J. Phase Equilib., 19, 441-48(1998).
$
$ Checked against paper. Checked at 6000 K.
$
$ There are up to 10 K differences for invariant
$ equilibria involving the liquid phase.
$
$ FETI_B2 is modelled as a stoichiometric phase.
$
$ FE2TI_C14 is not compatible with C14_LAVES in Fe-Nb. It still uses the old
$ REFLAV Fe:Fe and Ti:Ti lattice stabilities.
$
$ The phase diagram is similar to that of 98Har.
$
 PAR  L(LIQUID,FE,TI;0),,               -71347+8.25*T;,,              N 98Dum !
 PAR  L(LIQUID,FE,TI;1),,               +7434-4.5*T;,,                N 98Dum !
 PAR  L(LIQUID,FE,TI;2),,               +12155+0.25*T;,,              N 98Dum !
$
 PAR  L(FCC_A1,FE,TI:VA;0),,            -51625+11*T;,,                N 98Dum !
 PAR  L(FCC_A1,FE,TI:VA;1),,            -1950-6*T;,,                  N 98Dum !
 PAR  L(FCC_A1,FE,TI:VA;2),,            +14875;,,                     N 98Dum !
$
 PAR  L(A1_FCC,FE,TI:VA;0),,            -51625+11*T;,,                N 98Dum !
 PAR  L(A1_FCC,FE,TI:VA;1),,            -1950-6*T;,,                  N 98Dum !
 PAR  L(A1_FCC,FE,TI:VA;2),,            +14875;,,                     N 98Dum !
$
 PAR  L(BCC_A2,FE,TI:VA;0),,            -59098+11.5*T;,,              N 98Dum !
 PAR  L(BCC_A2,FE,TI:VA;1),,            -1796+T;,,                    N 98Dum !
 PAR  L(BCC_A2,FE,TI:VA;2),,            +5602+3.5*T;,,                N 98Dum !
$
 PAR  L(A2_BCC,FE,TI:VA;0),,            -59098+11.5*T;,,              N 98Dum !
 PAR  L(A2_BCC,FE,TI:VA;1),,            -1796+T;,,                    N 98Dum !
 PAR  L(A2_BCC,FE,TI:VA;2),,            +5602+3.5*T;,,                N 98Dum !
$
 PAR  L(HCP_A3,FE,TI:VA;0),,            -28750+11*T;,,                N 98Dum !
 PAR  L(HCP_A3,FE,TI:VA;1),,            -1700-6*T;,,                  N 98Dum !
 PAR  L(HCP_A3,FE,TI:VA;2),,            +15000;,,                     N 98Dum !
$
 PAR  G(FETI_B2,FE:TI),,                -60000+243*T-44.9929*T*LN(T)
             -0.00843*T**2+102000*T**(-1);,,                          N 98Dum !
$
 PAR  G(FE2TI_C14,FE:TI),,              -90800+409*T-73.55318*T*LN(T)
             -0.01017*T**2+124200*T**(-1);,,                          N 98Dum !
 PAR  G(FE2TI_C14,TI:FE),,              +GHSERFE+2*GHSERTI+15000;,,   N 98Dum !
 PAR  L(FE2TI_C14,FE,TI:FE;0),,         -38000;,,                     N 98Dum !
 PAR  L(FE2TI_C14,FE,TI:TI;0),,         -38000;,,                     N 98Dum !
 PAR  L(FE2TI_C14,FE:FE,TI;0),,         +16000;,,                     N 98Dum !
 PAR  L(FE2TI_C14,TI:FE,TI;0),,         +16000;,,                     N 98Dum !
$ ------------------------------------------------------------------------------
$ Fe-V
$
$ From W. Huang 1991 (Included in LB Vol. 3)
$
$ W. Huang, Z. Metallkd., 82, 391-401(1991).
$
$ Checked against LB and paper. Checked at 6000K.
$
$ W. Huang used the 8:4:18 model for the sigma phase (SIGMA_OLD). This was
$ changed to 10:4:16 (SIGMA_D8B) for LB. The change of model shifts
$ the maximum to higher V content. Max at x(V)=0.485 for SIGMA_OLD
$ and x(V)=0.517 for SIGMA_D8B.
$
 PAR  L(LIQUID,FE,V;0),,                -34679+1.895*T;,,             N 91Hua2 !
 PAR  L(LIQUID,FE,V;1),,                +10209;,,                     N 91Hua2 !
$
 PAR  L(FCC_A1,FE,V:VA;0),,             -15291-4.138*T;,,             N 91Hua2 !
 PAR  L(A1_FCC,FE,V:VA;0),,             -15291-4.138*T;,,             N 91Hua2 !
$
 PAR  L(BCC_A2,FE,V:VA;0),,             -23674+0.465*T;,,             N 91Hua2 !
 PAR  L(BCC_A2,FE,V:VA;1),,             +8283;,,                      N 91Hua2 !
 PAR  TC(BCC_A2,FE,V:VA;0),,             -110;,,                      N 83And !
 PAR  TC(BCC_A2,FE,V:VA;1),,            +3075;,,                      N 83And !
 PAR  TC(BCC_A2,FE,V:VA;2),,             +808;,,                      N 83And !
 PAR  TC(BCC_A2,FE,V:VA;3),,            -2169;,,                      N 83And !
 PAR  BM(BCC_A2,FE,V:VA;0),,               -2.26;,,                   N 83And !
$
 PAR  L(A2_BCC,FE,V:VA;0),,             -23674+0.465*T;,,             N 91Hua2 !
 PAR  L(A2_BCC,FE,V:VA;1),,             +8283;,,                      N 91Hua2 !
 PAR  TC(A2_BCC,FE,V:VA;0),,             -110;,,                      N 83And !
 PAR  TC(A2_BCC,FE,V:VA;1),,            +3075;,,                      N 83And !
 PAR  TC(A2_BCC,FE,V:VA;2),,             +808;,,                      N 83And !
 PAR  TC(A2_BCC,FE,V:VA;3),,            -2169;,,                      N 83And !
 PAR  BM(A2_BCC,FE,V:VA;0),,               -2.26;,,                   N 83And !
$
 PAR  G(SIGMA_OLD,FE:V:FE),,            +8*GFCCFE+4*GHSERVV
             +18*GHSERFE-157961+60.729*T;,,                           N 91Hua2 !
 PAR  G(SIGMA_OLD,FE:V:V),,             +8*GFCCFE+22*GHSERVV
             -205321-60.967*T;,,                                      N 91Hua2 !
 PAR  L(SIGMA_OLD,FE:V:FE,V;0),,        -305784;,,                    N 91Hua2 !
$
 PAR  G(SIGMA_D8B,FE:V:FE),,            +10*GFCCFE+4*GHSERVV
             +16*GHSERFE-174619+78.27*T;,,                            N 00Wes !
 PAR  G(SIGMA_D8B,FE:V:V),,             +10*GFCCFE+20*GHSERVV
             -249118-68.64*T;,,                                       N 00Wes !
 PAR  G(SIGMA_D8B,V:V:FE),,             +14*GHSERVV+16*GHSERFE
             +100000;,,                                               N 02Sun !
 PAR  L(SIGMA_D8B,FE:V:FE,V;0),,        -200000;,,                    N 02Sun !
$
$ Metastable
$
 PAR  L(HCP_A3,FE,V:VA;0),,             -15291-4.138*T;,,             N 91Hua2 !
$
 PAR  L(CBCC_A12,FE,V:VA;0),,           -10000;,,                     N 91Hua3 !
$
 PAR  L(CUB_A13,FE,V:VA;0),,            -10000;,,                     N 91Hua3 !
$
 PAR  G(C14_LAVES,FE:V),,               +2*GHSERFE+GHSERVV+75611;,,   N 13Khv2 !
 PAR  G(C14_LAVES,V:FE),,               +2*GHSERVV+GHSERFE+124858;,,  N 13Khv2 !
$ ------------------------------------------------------------------------------
$ Mn-C
$
$ From D. Djurovic et al. 2010
$
$ Checked against paper. Checked at 6000 K.
$
 PAR  L(LIQUID,C,MN;0),,                -179183+43.8449*T;,,          N 10Dju !
 PAR  L(LIQUID,C,MN;1),,                +6313;,,                      N 10Dju !
 PAR  L(LIQUID,C,MN;2),,                +23281;,,                     N 10Dju !
$
 PAR  G(BCC_A2,MN:C),,                  +GHSERMN+3*GHSERCC
             +10000+30*T;,,                                           N 90Hua1 !
 PAR  G(A2_BCC,MN:C),,                  +GHSERMN+3*GHSERCC
             +10000+30*T;,,                                           N 90Hua1 !
$
 PAR  G(FCC_A1,MN:C),,                  +GHSERMN+GHSERCC+13.659*T;,,  N 10Dju !
 PAR  L(FCC_A1,MN:C,VA;0),,             -41333;,,                     N 10Dju !
$
 PAR  G(A1_FCC,MN:C),,                  +GHSERMN+GHSERCC+13.659*T;,,  N 10Dju !
 PAR  L(A1_FCC,MN:C,VA;0),,             -41333;,,                     N 10Dju !
$
 PAR  G(HCP_A3,MN:C),,                  +GHSERMN+0.5*GHSERCC
             -9000-1.0651*T;,,                                        N 10Dju !
 PAR  L(HCP_A3,MN:C,VA;0),,             -5006;,,                      N 10Dju !
$
 PAR  G(CBCC_A12,MN:C),,                +GHSERMN+GHSERCC
             +27.46525*T;,,                                           N 10Dju !
 PAR  L(CBCC_A12,MN:C,VA;0),,           -52204;,,                     N 10Dju !
$
 PAR  G(CUB_A13,MN:C),,                 +GHSERMN+GHSERCC+2607;,,      N 10Dju !
 PAR  L(CUB_A13,MN:C,VA;0),,            -10175;,,                     N 10Dju !
$
 PAR  G(CEMENTITE_D011,MN:C),,          +GMN3C;,,                     N 10Dju !
 PAR  G(M23C6_D84,MN:MN:C),,            +GMN23C6;,,                   N 10Dju !
 PAR  G(M7C3_D101,MN:C),,               +GMN7C3;,,                    N 10Dju !
 PAR  G(M5C2,MN:C),,                    +GMN5C2;,,                    N 10Dju !
$
$ metastable
$
 PAR  G(V3C2,MN:C),,                    -76135+750.415*T
             -125.589*T*LN(T)+922711*T**(-1);,,                       N 91Fer !
$
 FUNCTION GMN3C     298.15  +3*GHSERMN+GHSERCC-39644+3.04*T;           6000 N !
 FUNCTION GMN23C6   298.15  +23*GHSERMN+6*GHSERCC-310473+53.86*T;      6000 N !
 FUNCTION GMN7C3    298.15  +7*GHSERMN+3*GHSERCC-106695+9.36*T;        6000 N !
 FUNCTION GMN5C2    298.15  +5*GHSERMN+2*GHSERCC-73954+6.36*T;         6000 N !
$ ------------------------------------------------------------------------------
$ Mn-N
$
$ From C. Qiu and AFG (Included in LB Vol. 4)
$
$ Checked against LB and paper. Checked at 6000 K.
$
$ There are no strange features when the gas is not included.
$
$ MN6N5 appears to have a distorted NaCl structure. It should possibly be
$ modelled as FCC_A1.
$
 PAR  L(LIQUID,MN,N;0),,                -142308+6.0759*T;,,           N 93Qiu1 !
 PAR  L(LIQUID,MN,N;1),,                +32906;,,                     N 93Qiu1 !
$
 PAR  G(BCC_A2,MN:N),,                  -55600+606.648*T
             -100.41*T*LN(T)+844897*T**(-1);,,                        N 93Qiu1 !
 PAR  L(BCC_A2,MN:N,VA;0),,             -185000;,,                    N 93Qiu1 !
$
 PAR  G(A2_BCC,MN:N),,                  -55600+606.648*T
             -100.41*T*LN(T)+844897*T**(-1);,,                        N 93Qiu1 !
 PAR  L(A2_BCC,MN:N,VA;0),,             -185000;,,                    N 93Qiu1 !
$
 PAR  G(FCC_A1,MN:N),,                  -75940+292.226*T
             -50.294*T*LN(T)+265051*T**(-1);,,                        N 93Qiu1 !
 PAR  L(FCC_A1,MN:N,VA;0),,             -69698+11.5845*T;,,           N 93Qiu1 !
$
 PAR  G(A1_FCC,MN:N),,                  -75940+292.226*T
             -50.294*T*LN(T)+265051*T**(-1);,,                        N 93Qiu1 !
 PAR  L(A1_FCC,MN:N,VA;0),,             -69698+11.5845*T;,,           N 93Qiu1 !
$
 PAR  G(HCP_A3,MN:N),,                  -60607+211.1804*T
             -37.7331*T*LN(T)+129442*T**(-1);,,                       N 93Qiu1 !
 PAR  L(HCP_A3,MN:N,VA;0),,             -7194-5.2075*T;,,             N 93Qiu1 !
 PAR  L(HCP_A3,MN:N,VA;1),,             -11810+6.9538*T;,,            N 93Qiu1 !
$
 PAR  G(CBCC_A12,MN:N),,                -53114+299.266*T
             -50.216*T*LN(T)+358309*T**(-1);,,                        N 93Qiu1 !
 PAR  L(CBCC_A12,MN:N,VA;0),,           -58869;,,                     N 93Qiu1 !
$
 PAR  G(CUB_A13,MN:N),,                 -67484+299.266*T
             -50.216*T*LN(T)+358309*T**(-1);,,                        N 93Qiu1 !
 PAR  L(CUB_A13,MN:N,VA;0),,            -58869;,,                     N 93Qiu1 !
$
 PAR  G(FE4N_L1,MN:N),,                 -155790+691.0638*T
             -126.9328*T*LN(T)+307417*T**(-1);,,                      N 93Qiu1 !
 PAR  G(MN3N2,MN:N),,                   -232807+714.166*T
             -125.6685*T*LN(T)+513949*T**(-1);,,                      N 93Qiu1 !
 PAR  G(MN6N5,MN:N),,                   -546880+1591.607*T
             -276.668*T*LN(T)+1297983*T**(-1);,,                      N 93Qiu1 !
$
$ Metastable
$
 PAR  G(CEMENTITE_D011,MN:N),,          +3*GHSERMN+GHSERNN+40000;,,   N 99Lee !
$ ------------------------------------------------------------------------------
$ Mn-Nb
$
$ From S.H. Liu et al. 2011
$
$ Checked against paper. Checked at 6000 K.
$
 PAR  L(LIQUID,MN,NB;0),,               -15322.786;,,                 N 12Liu !
 PAR  L(LIQUID,MN,NB;1),,               +12376.04;,,                  N 12Liu !
$
 PAR  L(FCC_A1,MN,NB:VA;0),,            +6305.5;,,                    N 12Liu !
 PAR  L(A1_FCC,MN,NB:VA;0),,            +6305.5;,,                    N 12Liu !
$
 PAR  L(BCC_A2,MN,NB:VA;0),,            +16895.03;,,                  N 12Liu !
 PAR  L(A2_BCC,MN,NB:VA;0),,            +16895.03;,,                  N 12Liu !
$
 PAR  L(CBCC_A12,MN,NB:VA;0),,          -10485.26;,,                  N 12Liu !
 PAR  L(CUB_A13,MN,NB:VA;0),,           -10485.26;,,                  N 12Liu !
$
 PAR  G(C14_LAVES,MN:NB),,              +2*GHSERMN+GHSERNB
             -32983.815;,,                                            N 12Liu !
 PAR  G(C14_LAVES,NB:MN),,              +2*GHSERNB+GHSERMN+160800;,,  N 12Liu !
 PAR  G(C14_LAVES,MN,NB:MN;0),,         +5249.5;,,                    N 12Liu !
 PAR  G(C14_LAVES,MN,NB:NB;0),,         +5249.5;,,                    N 12Liu !
 PAR  G(C14_LAVES,MN:MN,NB;0),,         +ZERO;,,                      N 12Liu !
 PAR  G(C14_LAVES,NB:MN,NB;0),,         +ZERO;,,                      N 12Liu !
$
 PAR  G(MU_D85,MN:NB:NB:MN),,           +7*GHSERMN+6*GHSERNB
             -119340;,,                                               N 12Liu !
 PAR  G(MU_D85,MN:NB:NB:NB),,           +GHSERMN+12*GHSERNB
             +181220;,,                                               N 12Liu !
 PAR  G(MU_D85,NB:NB:NB:MN),,           +6*GHSERMN+7*GHSERNB
             -47450;,,                                                N 12Liu !
$
$ Metastable
$
 PAR  L(HCP_A3,MN,NB:VA;0),,            +6305.5;,,                    N Same !
$
 PAR  G(SIGMA_OLD,MN:NB:MN),,           +8*GFCCMN+4*GHSERNB
             +18*GHSERMN;,,                                           N Lin !
 PAR  G(SIGMA_OLD,MN:NB:NB),,           +8*GFCCMN+22*GHSERNB;,,       N Lin !
$
 PAR  G(SIGMA_D8B,MN:NB:MN),,           +10*GFCCMN+4*GHSERNB
             +16*GHSERMN;,,                                           N Lin !
 PAR  G(SIGMA_D8B,MN:NB:NB),,           +10*GFCCMN+20*GHSERNB;,,      N Lin !
 PAR  G(SIGMA_D8B,NB:NB:MN),,           +10*GFCCNB+4*GHSERNB
             +16*GHSERMN;,,                                           N Lin !
$ ------------------------------------------------------------------------------
$ Mn-Si
$
$ From J.E. Tibballs 1991 (included in LB Vol. 4)
$
$ Checked against LB and COST report. Checked at 6000 K.
$
$ There are some differences in the invariant equilibria between LB and the
$ COST report, possibly because of rounding errors. This dataset reproduces
$ the LB version correctly.
$
$ Mn6Si is stable above 5500 K and there is an inverse miscibility gap with
$ a minimum at 5800 K and x(Si)=0.58.
$
 PAR  L(LIQUID,MN,SI;0),,               -139817.4+29.86137*T;,,       N 91Tib !
 PAR  L(LIQUID,MN,SI;1),,               -34917.2+3.20488*T;,,         N 91Tib !
 PAR  L(LIQUID,MN,SI;2),,               +46782.4-18.18969*T;,,        N 91Tib !
 PAR  L(LIQUID,MN,SI;3),,               +16168.2;,,                   N 91Tib !
$
 PAR  L(FCC_A1,MN,SI:VA;0),,            -95600+2.94097*T;,,           N 91Tib !
 PAR  L(FCC_A1,MN,SI:VA;1),,            -7500;,,                      N 91Tib !
$
 PAR  L(A1_FCC,MN,SI:VA;0),,            -95600+2.94097*T;,,           N 91Tib !
 PAR  L(A1_FCC,MN,SI:VA;1),,            -7500;,,                      N 91Tib !
$
 PAR  L(BCC_A2,MN,SI:VA;0),,            -89620.7+2.94097*T;,,         N 91Tib !
 PAR  L(BCC_A2,MN,SI:VA;1),,            -7500;,,                      N 91Tib !
$
 PAR  L(A2_BCC,MN,SI:VA;0),,            -89620.7+2.94097*T;,,         N 91Tib !
 PAR  L(A2_BCC,MN,SI:VA;1),,            -7500;,,                      N 91Tib !
$
 PAR  L(CBCC_A12,MN,SI:VA;0),,          -142743.62+22.3961*T;,,       N 91Tib !
 PAR  L(CBCC_A12,MN,SI:VA;1),,          +16440.608-3.5300332*T;,,     N 91Tib !
$
 PAR  L(CUB_A13,MN,SI:VA;0),,           -142343.62+21.89261*T;,,      N 91Tib !
 PAR  L(CUB_A13,MN,SI:VA;1),,           +16440.608-3.5300332*T;,,     N 91Tib !
$
