Repository: by-student-2017/pycalphad-v.0.10.3-examples

# pycalphad-v.0.10.3-examples
- Note: If part of the figure is missing, please use "Configure subplots".

## Examples (official)
1. git clone https://github.com/pycalphad/pycalphad.git
2. cd pycalphad
3. cd examples

## Examples (python3)
1. git clone https://github.com/by-student-2017/pycalphad-v.0.10.3-examples.git
2. cd pycalphad-v.0.10.3-examples

## Example: Al-Mg (Binary phase diagram)
1. cd ~/pycalphad-v.0.10.3-examples
2. cd Al-Mg
3. python3 binary-AlMg.py
- https://github.com/pycalphad/pycalphad/blob/develop/examples/BinaryExamples.ipynb

## Example: Nb-Re (Gibbs energy surface [J/mol])
1. cd ~/pycalphad-v.0.10.3-examples
2. cd Nb-Re
3. python3 binary-NbRe-gibbs_free_energy.py
- https://github.com/pycalphad/pycalphad/blob/develop/examples/BinaryExamples.ipynb

## Example: Al-Cu-Y (Phase diagram and Mixing enthalpy [J/mol])
1. cd ~/pycalphad-v.0.10.3-examples
2. cd Al-Cu-Y
3. python3 ternary-AlCuY.py
4. python3 ternary-AlCuY-enthalpy.py
- https://github.com/pycalphad/pycalphad/blob/develop/examples/TernaryExamples.ipynb

## Example: Cr-Fe-Mo (easier user input)
1. cd ~/pycalphad-v.0.10.3-examples
2. cd Cr-Fe-Mo
3. python3 ternary-CrFeMo.py
- It would be good to compare the results with OpenCALPHAD.

## Example: Cr-Fe-Ni (easier user input)
1. cd ~/pycalphad-v.0.10.3-examples
2. cd Cr-Fe-Ni
3. python3 ternary-CrFeNi.py
- It would be good to compare the results with OpenCALPHAD.
- CoCrFeNiV.TDB-R3.txt: A thermodynamic description of the Co-Cr-Fe-Ni-V system for high-entropy alloy (HEA) design

## Example: Mo-Ni-Re (easier user input)
1. cd ~/pycalphad-v.0.10.3-examples
2. cd Mo-Ni-Re
3. (You can get mmc1.TDB from TDBDB (https://avdwgroup.engin.brown.edu/)
4. mv mmc1.TDB Cri_2015.TDB
5. python3 ternary-MoNiRe.py
- An example of changing the order of element descriptions.

## Example: B-Fe-Nd (easier user input + output png)
1. cd ~/pycalphad-v.0.10.3-examples
2. cd B-Fe-Nd
3. (You can get bfend_hal.tdb from CPDDB (Multicomponent Systems))
4. python3 ternary-BFeNd.py
- An example of changing the order of element descriptions.

## Example: Al-Cr-Ni (easier user input + output png (not show graph))
1. cd ~/pycalphad-v.0.10.3-examples
2. cd Al-Cr-Ni
3. (You can get alcrni_dup.tdb from CPDDB (Multicomponent Systems))
4. python3 ternary-AlCrNi.py
- An example of changing the order of element descriptions.

## Example: V-Li (V=Vacancy) (LiCoO2-CoO2 Pseudo-binary phase diagram)
1. cd ~/pycalphad-v.0.10.3-examples
2. cd LiCoO2-CoO2
3. python3 binary-LiCoO.py

## Example: Cs-Li-fix-Cl_test
1. cd ~/pycalphad-v.0.10.3-examples
2. cd Cs-Li-fix-Cl_test
3. python3 phase-diagram.py
- see Gitter: https://app.gitter.im/#/room/#pycalphad_pycalphad:gitter.im

## TDB files
- NIMS: CPDDB: https://cpddb.nims.go.jp/ (There are some files that cannot be read properly. It takes some time to register, but it is free to use.)
- TDBDB: https://avdwgroup.engin.brown.edu/ , https://www.sciencedirect.com/science/article/pii/S0364591618300099 (Open Access)
- MatCalc, Open free databases: https://www.matcalc-engineering.com/index.php/databases , https://doi.org/10.1016/j.calphad.2023.102531 (Open Access)
- MatCalc6: https://www.matcalc.at/index.php/databases/open-databases
- Available open databases: https://www.opencalphad.com/databases.html
-   https://github.com/pycalphad/pycalphad/tree/develop/examples
- NIST (Solder Systems): https://www.metallurgy.nist.gov/phase/solder/solder.html
-   https://www.nist.gov/mml/materials-science-and-engineering-division/thermodynamics-and-kinetics-group/published-diffusion
-   Computational File Repository (TDB, Mobility Database): https://materialsdata.nist.gov/handle/11256/2
- JAEA: https://migrationdb.jaea.go.jp/cgi-bin/db_menu.cgi?ej=1&title=TDB
- Computational Thermodynamics, Free databases: http://www.met.kth.se/~bosse/BOOK/databases/databases.html
- nanocem CemGEMS: https://cemgems.org/cemdata/about-cemdata/
- GEMS: https://gems.web.psi.ch/TDB/?forprint
- MINES: https://geoinfo.nmt.edu/mines-tdb/
- Thermo-Chimie: https://www.thermochimie-tdb.com/
- SGTE Pure: https://www.sgte.net/en/free-pure-substance-database
- ATAT: https://www.brown.edu/Departments/Engineering/Labs/avdw/atat/
- TDB-6: https://www.oecd-nea.org/jcms/pl_22166/thermochemical-database-tdb-project

## Widom Alloy Database
- https://alloy.phys.cmu.edu/

## CAMP databases (CAMP Homepage)
- https://databases.fysik.dtu.dk/

## 2NN MEAM Interatomc Potential
- https://cmse.postech.ac.kr/home_2nnmeam

## Usage (TDBDB: https://avdwgroup.engin.brown.edu/)
1. Elements : Mo Ni Re
2. (click) Search
3. Use interactive 3D: [(check)]
4. (click) Preview(experimental!)
5. (Compare graphe and pycalphad results)
- Paper: https://www.sciencedirect.com/science/article/pii/S0364591618300099 (Open Access)

## Learn more
- Workshop 2021: https://www.youtube.com/watch?v=RuqtvRHQML4
- Workshop 2020/12/08: https://www.youtube.com/watch?v=S-iOcrQlsnU
- Workshop 2020/11/11: https://www.youtube.com/watch?v=FeITSRUhHQs

File: test/Ag-In-Sn/AgInSn.TDB
$**************************************************************************
$****************************** SN-AG-CU.TDB ******************************
$***************************** 2012.4.15 ********************************** 
 ELEMENT /-   ELECTRON_GAS             0.0000E+00  0.0000E+00  0.0000E+00 !
 ELEMENT VA   VACUUM                   0.0000E+00  0.0000E+00  0.0000E+00 !
 ELEMENT SN   BCT_A5                   118.690000  6323.00000  51.1800000 !
 ELEMENT CU   FCC_A1                   63.546E000  5004.10000  33.1500000 !
 ELEMENT AG   FCC_A1                   107.868200  5745.00000  42.5500000 !
 ELEMENT IN   TET_A6                   114.820000  6610.00000  57.6500000 !
$-------------------------------------------------------------------------- 
$-------CU------
 FUNCTION GCUFCC    298.15  -7770.458+130.485235*T-24.112392*T*LN(T)
     -.00265684*T**2+1.29223E-07*T**3+52478*T**(-1);  1357.77  Y
     -13542.026+183.803828*T-31.38*T*LN(T)+3.642E+29*T**(-9);  3200 N !
 FUNCTION GCUBCC     2.98150E+02  +4017-1.255*T+GCUFCC;   6000   N !
 FUNCTION GCULIQ     2.98150E+02  +12964.736-9.511904*T-5.849E-21*T**7
  +GCUFCC; 1357.77 Y
  +13495.481-9.922344*T-3.642E29*T**(-9)+GCUFCC; 6000   N !
 FUNCTION GCUBCT     2.98150E+02  +4187+GCUFCC;   6000   N !

$-------SN------
 FUNCTION GSNBCT   100  -7958.517+122.765451*T-25.858*T*LN(T)
      +0.51185E-3*T**2-3.192767E-6*T**3+18440*T**(-1);   250  Y
      -5855.135+65.443315*T-15.961*T*LN(T)-18.8702E-3*T**2
      +3.121167E-6*T**3-61960*T**(-1);     505.08 Y
      2524.724+4.005269*T-8.2590486*T*LN(T)-16.814429E-3*T**2
      +2.623131E-6*T**3-1081244*T**(-1)-1.2307E25*T**(-9); 800  Y
      -8256.959+138.99688*T-28.4512*T*LN(T)-1.2307E25*T**(-9);  3000 N !
 FUNCTION GSNLIQ  100 7103.092-14.087767*T+1.47031E-18*T**7+GSNBCT; 505.08 Y
      6971.587-13.814382*T+1.2307E25*T**(-9)+GSNBCT;  3000 N !
 FUNCTION GSNFCC   298.15  5510-8.46*T+GSNBCT;  3000 N !
 FUNCTION GSNHCP  298.15  3900-7.646*T+GSNBCT;  3000 N !
 FUNCTION GSNBCC  298.15  4400-6*T+GSNBCT;  3000 N !
      
$-------AG------
 FUNCTION GAGFCC   298.15  -7209.512+118.202013*T-23.8463314*T*LN(T)
      -1.790585E-3*T**2-0.398587E-6*T**3-12011*T**(-1);   1234.93  Y
      -15095.252+190.266404*T-33.472*T*LN(T)+1.412E29*T**(-9);  3000 N !
 FUNCTION GAGLIQ     2.98150E+02  +11025.076-8.891021*T-1.034E-20*T**7
  +GAGFCC; 1357.77 Y
  +11508.141-9.301747*T-1.412*T**(-9)+GAGFCC; 6000   N !
 FUNCTION GAGHCP     2.98150E+02  +300+0.3*T+GAGFCC;   6000   N !
 FUNCTION GAGBCT     2.98150E+02  +4184.1+GAGFCC;   6000   N !
$------IN--------
 FUNCTION GINTET  298.15    -6978.89+92.338115*T-21.8386*T*LN(T)
  -5.72566E-3*T**2-2.120321E-6*T**3-22906*T**(-1);      429.75 Y
  -7033.516+124.476588*T-27.4562*T*LN(T)+0.54607E-3*T**2
  -0.08367E-6*T**3-211708*T**(-1)+3.53E+22*T**(-9); 3800.00 N !
 
 FUNCTION GINLIQ 298.15 3282.092-7.63686*T-5.59E-20*T**7
                                                 +GINTET; 1768.00 Y
            3283.706-7.640804*T-3.53E+22*T**(-9)+GINTET; 3800.00 N !
 FUNCTION GINFCC 298.15 123-0.1988*T+GINTET; 3800.00 N !

 FUNCTION UN_ASS 298.15 0; 300 N !
$--------------------------------------------------------------------------
 TYPE_DEFINITION % SEQ *!
 DEFINE_SYSTEM_DEFAULT ELEMENT 2 !
 DEFAULT_COMMAND DEF_SYS_ELEMENT VA /- !
$
$----LIQUID----
 PHASE LIQUID  % 2  1  1.0  !
   CONSTITUENT LIQUID  :SN,AG,IN,CU:VA :  !
 PARAMETER G(LIQUID,SN:VA;0)  2.98150E+02  GSNLIQ;                  3000 N !
 PARAMETER G(LIQUID,AG:VA;0)  2.98150E+02  GAGLIQ;                  3000 N !
 PARAMETER G(LIQUID,IN:VA;0)  2.98150E+02  GINLIQ;                  3000 N !
 PARAMETER G(LIQUID,AG,IN:VA;0)  298.15 -26499.412+66.148718*T
 -8.6214682*T*LN(T); 3000 N !
 PARAMETER G(LIQUID,AG,IN:VA;1)  298.15 -38058.4+143.60133*T
 -17.657918*T*LN(T); 3000 N !
 PARAMETER G(LIQUID,AG,IN:VA;2)  298.15  -16572.628+121.0128*T
 -15.89588*T*LN(T); 3000 N !
 PARAMETER G(LIQUID,AG,IN:VA;3)  298.15  5791.2978; 3000 N !
 PARAMETER G(LIQUID,SN,IN:VA;0)  298.15 -711-1.6934*T
 -8.6214682*T*LN(T); 3000 N !
 PARAMETER G(LIQUID,SN,IN:VA;1)  298.15 -64-1.3592*T
 -17.657918*T*LN(T); 3000 N !
 PARAMETER G(LIQUID,SN,AG:VA;0)  298.15  -399.49-31.42004*T
 +3.081837*T*LN(T);      3000 N !
 PARAMETER G(LIQUID,SN,AG:VA;1)  2.98150E+02  -18150.65+5.87501*T;     3000 N !
 PARAMETER G(LIQUID,SN,AG:VA;2)  2.98150E+02  -12009.03+5.18355*T;     3000 N !
 PARAMETER G(LIQUID,SN,AG,IN:VA;0)  298.15 73613.4942-15.5406011*T;  3000 N !
 PARAMETER G(LIQUID,SN,AG,IN:VA;1)  298.15  30620.7639-21.1136487*T; 3000 N !
 PARAMETER G(LIQUID,SN,AG,IN:VA;2)  298.15  5570.90815-4.55983225*T; 3000 N !
$
$
