Repository: by-student-2017/pycalphad-v.0.10.3-examples

# pycalphad-v.0.10.3-examples
- Note: If part of the figure is missing, please use "Configure subplots".

## Examples (official)
1. git clone https://github.com/pycalphad/pycalphad.git
2. cd pycalphad
3. cd examples

## Examples (python3)
1. git clone https://github.com/by-student-2017/pycalphad-v.0.10.3-examples.git
2. cd pycalphad-v.0.10.3-examples

## Example: Al-Mg (Binary phase diagram)
1. cd ~/pycalphad-v.0.10.3-examples
2. cd Al-Mg
3. python3 binary-AlMg.py
- https://github.com/pycalphad/pycalphad/blob/develop/examples/BinaryExamples.ipynb

## Example: Nb-Re (Gibbs energy surface [J/mol])
1. cd ~/pycalphad-v.0.10.3-examples
2. cd Nb-Re
3. python3 binary-NbRe-gibbs_free_energy.py
- https://github.com/pycalphad/pycalphad/blob/develop/examples/BinaryExamples.ipynb

## Example: Al-Cu-Y (Phase diagram and Mixing enthalpy [J/mol])
1. cd ~/pycalphad-v.0.10.3-examples
2. cd Al-Cu-Y
3. python3 ternary-AlCuY.py
4. python3 ternary-AlCuY-enthalpy.py
- https://github.com/pycalphad/pycalphad/blob/develop/examples/TernaryExamples.ipynb

## Example: Cr-Fe-Mo (easier user input)
1. cd ~/pycalphad-v.0.10.3-examples
2. cd Cr-Fe-Mo
3. python3 ternary-CrFeMo.py
- It would be good to compare the results with OpenCALPHAD.

## Example: Cr-Fe-Ni (easier user input)
1. cd ~/pycalphad-v.0.10.3-examples
2. cd Cr-Fe-Ni
3. python3 ternary-CrFeNi.py
- It would be good to compare the results with OpenCALPHAD.
- CoCrFeNiV.TDB-R3.txt: A thermodynamic description of the Co-Cr-Fe-Ni-V system for high-entropy alloy (HEA) design

## Example: Mo-Ni-Re (easier user input)
1. cd ~/pycalphad-v.0.10.3-examples
2. cd Mo-Ni-Re
3. (You can get mmc1.TDB from TDBDB (https://avdwgroup.engin.brown.edu/)
4. mv mmc1.TDB Cri_2015.TDB
5. python3 ternary-MoNiRe.py
- An example of changing the order of element descriptions.

## Example: B-Fe-Nd (easier user input + output png)
1. cd ~/pycalphad-v.0.10.3-examples
2. cd B-Fe-Nd
3. (You can get bfend_hal.tdb from CPDDB (Multicomponent Systems))
4. python3 ternary-BFeNd.py
- An example of changing the order of element descriptions.

## Example: Al-Cr-Ni (easier user input + output png (not show graph))
1. cd ~/pycalphad-v.0.10.3-examples
2. cd Al-Cr-Ni
3. (You can get alcrni_dup.tdb from CPDDB (Multicomponent Systems))
4. python3 ternary-AlCrNi.py
- An example of changing the order of element descriptions.

## Example: V-Li (V=Vacancy) (LiCoO2-CoO2 Pseudo-binary phase diagram)
1. cd ~/pycalphad-v.0.10.3-examples
2. cd LiCoO2-CoO2
3. python3 binary-LiCoO.py

## Example: Cs-Li-fix-Cl_test
1. cd ~/pycalphad-v.0.10.3-examples
2. cd Cs-Li-fix-Cl_test
3. python3 phase-diagram.py
- see Gitter: https://app.gitter.im/#/room/#pycalphad_pycalphad:gitter.im

## TDB files
- NIMS: CPDDB: https://cpddb.nims.go.jp/ (There are some files that cannot be read properly. It takes some time to register, but it is free to use.)
- TDBDB: https://avdwgroup.engin.brown.edu/ , https://www.sciencedirect.com/science/article/pii/S0364591618300099 (Open Access)
- MatCalc, Open free databases: https://www.matcalc-engineering.com/index.php/databases , https://doi.org/10.1016/j.calphad.2023.102531 (Open Access)
- MatCalc6: https://www.matcalc.at/index.php/databases/open-databases
- Available open databases: https://www.opencalphad.com/databases.html
-   https://github.com/pycalphad/pycalphad/tree/develop/examples
- NIST (Solder Systems): https://www.metallurgy.nist.gov/phase/solder/solder.html
-   https://www.nist.gov/mml/materials-science-and-engineering-division/thermodynamics-and-kinetics-group/published-diffusion
-   Computational File Repository (TDB, Mobility Database): https://materialsdata.nist.gov/handle/11256/2
- JAEA: https://migrationdb.jaea.go.jp/cgi-bin/db_menu.cgi?ej=1&title=TDB
- Computational Thermodynamics, Free databases: http://www.met.kth.se/~bosse/BOOK/databases/databases.html
- nanocem CemGEMS: https://cemgems.org/cemdata/about-cemdata/
- GEMS: https://gems.web.psi.ch/TDB/?forprint
- MINES: https://geoinfo.nmt.edu/mines-tdb/
- Thermo-Chimie: https://www.thermochimie-tdb.com/
- SGTE Pure: https://www.sgte.net/en/free-pure-substance-database
- ATAT: https://www.brown.edu/Departments/Engineering/Labs/avdw/atat/
- TDB-6: https://www.oecd-nea.org/jcms/pl_22166/thermochemical-database-tdb-project

## Widom Alloy Database
- https://alloy.phys.cmu.edu/

## CAMP databases (CAMP Homepage)
- https://databases.fysik.dtu.dk/

## 2NN MEAM Interatomc Potential
- https://cmse.postech.ac.kr/home_2nnmeam

## Usage (TDBDB: https://avdwgroup.engin.brown.edu/)
1. Elements : Mo Ni Re
2. (click) Search
3. Use interactive 3D: [(check)]
4. (click) Preview(experimental!)
5. (Compare graphe and pycalphad results)
- Paper: https://www.sciencedirect.com/science/article/pii/S0364591618300099 (Open Access)

## Learn more
- Workshop 2021: https://www.youtube.com/watch?v=RuqtvRHQML4
- Workshop 2020/12/08: https://www.youtube.com/watch?v=S-iOcrQlsnU
- Workshop 2020/11/11: https://www.youtube.com/watch?v=FeITSRUhHQs

File: test/C-Hf-Ta/Pan_2016.tdb
$-------------------------------------------------------------------
$   		              C-Ta-Hf.TDB1                           $
$   	                       Panyafei                            $
$------------------------------------------------------------------- 
 TEMP_LIM 298.15 6000 !
 ELEMENT /-   ELECTRON_GAS              0.0000E+00  0.0000E+00  0.0000E+00!
 ELEMENT VA   VACUUM                    0.0000E+00  0.0000E+00  0.0000E+00!
 ELEMENT C    GRAPHITE                  1.2011E+01  1.0540E+03  5.7423E+00!
 ELEMENT HF   HCP_A3                    1.7849E+02  5.8450E+03  4.3560E+01!
 ELEMENT TA   BCC_A2                    1.8095E+02  5.6819E+03  4.1472E+01 !
$*****************************************************************************
$
$*****************************************************************************
$                              -------------------
$                               (III) Unary data
$                              -------------------
$
$  Carbon (GHSERCC FOR Graphite)
$
FUNCTION GHSERCC    2.98150E+02  -17368.441+170.73*T-24.3*T*LN(T)
     -4.723E-04*T**2+2562600*T**(-1)-2.643E+08*T**(-2)+1.2E+10*T**(-3);   
                                                        6.00000E+03   N REF0 !
FUNCTION GLIQCC     2.98150E+02  +117369-24.63*T+GHSERCC#;   
                                                        6.00000E+03   N REF0 !
FUNCTION GDIACC     2.98150E+02  -16359.441+175.61*T-24.31*T*LN(T)
     -4.723E-04*T**2+2698000*T**(-1)-2.61E+08*T**(-2)
     +1.11E+10*T**(-3);                                 6.00000E+03   N REF0 !
$-----------------------------------------------------------------------------
$
$ Hahnium (GHSERHF for HCP_A3)
$
FUNCTION GHSERHF    2.98150E+02  -6987.297+110.744026*T-22.7075*T*LN(T)
     -.004146145*T**2-4.77E-10*T**3-22590*T**(-1);  2.50600E+03  Y
      -1446776.33+6193.60999*T-787.536383*T*LN(T)+.1735215*T**2
     -7.575759E-06*T**3+5.01742495E+08*T**(-1);  6.00000E+03  N !
FUNCTION GBCCHF     2.98150E+02  +5370.703+103.836026*T-22.8995*T*LN(T)
     -.004206605*T**2+8.71923E-07*T**3-22590*T**(-1)-1.446E-10*T**4;  
     2.50600E+03  Y
      +1912456.77-8624.20573*T+1087.61412*T*LN(T)-.286857065*T**2
     +1.3427829E-05*T**3-6.10085091E+08*T**(-1);  6.00000E+03  N !
FUNCTION GFCCHF     2.98150E+02  +10000-2.2*T+GHSERHF#;   6.00000E+03   N !
FUNCTION GLIQHF     2.98150E+02  +20414.959+99.790933*T
     -22.7075*T*LN(T)-.004146145*T**2-4.77E-10*T**3-22590*T**(-1);  
                                           1.00000E+03   Y
     +49731.499-149.91739*T+12.116812*T*LN(T)-.021262021*T**2
     +1.376466E-06*T**3-4449699*T**(-1);   2.50600E+03  Y
     -4247.217+265.470523*T-44*T*LN(T);    6.00000E+03  N REF0 !
$*****************************************************************************
$ -------------------------  TA  --------------------------
 FUNCTION GHSERTA    2.98150E+02  -7285.889+119.139857*T-23.7592624*T*LN(T)
     -.002623033*T**2+1.70109E-07*T**3-3293*T**(-1);  1.30000E+03  Y
      -22389.955+243.88676*T-41.137088*T*LN(T)+.006167572*T**2
     -6.55136E-07*T**3+2429586*T**(-1);  2.50000E+03  Y
      +229382.886-722.59722*T+78.5244752*T*LN(T)-.017983376*T**2
     +1.95033E-07*T**3-93813648*T**(-1);  3.29000E+03  Y
      -1042384.01+2985.49125*T-362.159132*T*LN(T)+.043117795*T**2
     -1.055148E-06*T**3+5.54714342E+08*T**(-1);  6.00000E+03  N !

 FUNCTION GLIQTA     2.98150E+02  +21875.086+111.561128*T-23.7592624*T*LN(T)
     -.002623033*T**2+1.70109E-07*T**3-3293*T**(-1);  1.00000E+03  Y
      +43884.339-61.981795*T+.0279523*T*LN(T)-.012330066*T**2
     +6.14599E-07*T**3-3523338*T**(-1);  3.29000E+03  Y
      -6314.543+258.110873*T-41.84*T*LN(T);  6.00000E+03  N !
 FUNCTION GFCCTA     2.98150E+02  +GHSERTA#+16000+1.7*T;   6.00000E+03   N !

 FUNCTION GHCPTA     2.98150E+02  +GHSERTA#+12000+2.4*T;   6.00000E+03   N !
$
$
 TYPE_DEFINITION % SEQ *!
 DEFINE_SYSTEM_DEFAULT ELEMENT 2 !
 DEFAULT_COMMAND DEF_SYS_ELEMENT VA /- !
$
$*****************************************************************************
$                              -----------------------
$                               (IV) Phase description
$                              -----------------------
$
$----------------Phase LQIQUID---------------
$
 PHASE LIQUID  %  1  1.0  !
 CONSTITUENT LIQUID  :C,HF,TA:  !

 PARAMETER G(LIQUID,C;0)  2.98150E+02  +GLIQCC;      6.00000E+03   N !

 PARAMETER G(LIQUID,HF;0)  2.98150E+02  +GLIQHF;     6.00000E+03   N !
 PARAMETER G(LIQUID,TA;0)  2.98150E+02  +GLIQTA;     6.00000E+03   N !

 PARAMETER G(LIQUID,C,HF;0)  2.98150E+02  -395564+42.9738*T;
                                                     6.00000E+03   N !
 PARAMETER G(LIQUID,C,HF;1)  2.98150E+02  -67417.5;
                                                     6.00000E+03   N !
 PARAMETER G(LIQUID,C,HF;2)  2.98150E+02  +225427-44.5905*T;
                                                     6.00000E+03   N !
 PARAMETER G(LIQUID,C,HF;3)  2.98150E+02  +231368-29.9471*T;
                                                     6.00000E+03   N !
 PARAMETER G(LIQUID,C,TA;0)  2.98150E+02  -173413.25-7.1858292*T;
                                                     6.00000E+03   N !
 PARAMETER G(LIQUID,C,TA;1)  2.98150E+02  23643.159;
                                                     6.00000E+03   N !
 PARAMETER G(LIQUID,HF,TA;0)  298.15   +9844;        6.00000E+03   N !
 PARAMETER G(LIQUID,HF,TA;1)  298.15  -13254;        6.00000E+03   N !
 PARAMETER G(LIQUID,C,HF,TA;0)  298.15  3.98894436E+04;    6.00000E+03   N !
 PARAMETER G(LIQUID,C,HF,TA;1)  298.15  2.53947562E+05;    6.00000E+03   N !
 PARAMETER G(LIQUID,C,HF,TA;2)  298.15  4.82498254E+04;    6.00000E+03   N !
$
$----------------Phase FCC_A1---------------
$
 PHASE FCC_A1  %  2  1.0   1.0  !
 CONSTITUENT FCC_A1  :HF,TA: C,VA:  !
 PARAMETER G(FCC_A1,HF:VA;0)     2.98150E+02    +GFCCHF;
                                                     6.00000E+03  N !
 PARAMETER G(FCC_A1,TA:VA;0)     2.98150E+02    +GFCCTA;
                                                     6.00000E+03  N !
 PARAMETER G(FCC_A1,HF:C;0)      2.98150E+02    -226447+272.916*T
       -45.61482*T*LN(T)-0.00299726*T**2+501495*T**(-1)-958263000*T**(-3); 
                                                     6.00000E+03  N !
 PARAMETER G(FCC_A1,TA:C;0)      2.98150E+02   -163843.55+266.90346*T
       -44.957558*T*LN(T)-.0036198014*T**2+594677.55*T**(-1)
       -2.3106742E+09*T**(-3)+1.1923702E+13*T**(-5)-3.5155676E+16*T**(-7);
                                                       6.00000E+03   N !
 PARAMETER G(FCC_A1,HF:C,VA;0)   2.98150E+02    -102413+27.9760*T;
                                                        6.00000E+03  N !
 PARAMETER G(FCC_A1,HF:C,VA;1)   2.98150E+02    -151822+38.2048*T;
                                                        6.00000E+03  N !
 PARAMETER G(FCC_A1,TA:C,VA;0)   2.98150E+02    -60408.461+4.172556*T;
                                                        6.00000E+03  N !
 PARAMETER G(FCC_A1,HF,TA:C;0)   2.98150E+02  1.48014551E+04+3.23907716*T;
                                                        6.00000E+03  N !
 PARAMETER G(FCC_A1,HF,TA:C;1)   2.98150E+02   2.06458000E+03;
                                                        6.00000E+03  N !
 PARAMETER G(FCC_A1,HF,TA:C;2)   2.98150E+02 -2.13804514E+04+3.81547117*T;
                                                        6.00000E+03  N !
 PARAMETER G(FCC_A1,HF,TA:C,VA;0)   2.98150E+02    6.16512751E+04
 -1.38974177E+01*T;
                                                        6.00000E+03  N !
 PARAMETER G(FCC_A1,HF,TA:C,VA;1)   2.98150E+02    -6.19128691E+05
 +1.84824981E+02*T;
                                                        6.00000E+03  N !
 PARAMETER G(FCC_A1,HF,TA:C,VA;2)   2.98150E+02    -2.64668247E+04
 +8.06629930E+00*T;
                                                        6.00000E+03  N !

$----------------Phase BCC_A2---------------
$
 PHASE BCC_A2  %  2  1.0   3  !
 CONSTITUENT BCC_A2  :HF,TA: C,VA:  !
 PARAMETER G(BCC_A2,HF:VA;0)     2.98150E+02    +GBCCHF;
                                                     6.00000E+03  N !
 PARAMETER G(BCC_A2,TA:VA;0)     2.98150E+02    +GHSERTA;
                                                     6.00000E+03  N !
 PARAMETER G(BCC_A2,HF:C;0)     2.98150E+02    -75417.6+584.036*T
         -90.8379*T*LN(T)-0.003853240*T**2+2223284*T**(-1); 
                                                     6.00000E+03  N !
 PARAMETER G(BCC_A2,TA:C;0)     2.98150E+02     +601379.32-61.123315*T
         +GHSERTA#+3*GHSERCC#;
                                                     6.00000E+03  N !
 PARAMETER G(BCC_A2,HF:C,VA;0)   2.98150E+02    -435839;
                                                     6.00000E+03  N !
 
 PARAMETER G(BCC_A2,TA:C,VA;0)   2.98150E+02    -749073.01;
                                                     6.00000E+03  N !
 
 PARAMETER G(BCC_A2,HF,TA:VA;0)  298.15  +22945.8;    6000 N !
 PARAMETER G(BCC_A2,HF,TA:VA;1)  298.15  -4295.3;     6000 N !
 PARAMETER G(BCC_A2,HF,TA:VA;2)  298.15  +947.8;      6000 N !
 PARAMETER G(BCC_A2,HF,TA:C;0)   2.98150E+02    +3.0E+05;
                                                        6.00000E+03  N !
$
$----------------Phase HCP_A3---------------
$
 PHASE HCP_A3  %  2  1.0   0.5  !
 CONSTITUENT HCP_A3  :HF,TA: C,VA:  !
 PARAMETER G(HCP_A3,HF:VA;0)     2.98150E+02    +GHSERHF;
                                                     6.00000E+03  N !
 PARAMETER G(HCP_A3,TA:VA;0)     2.98150E+02    +GHCPTA;
                                                     6.00000E+03  N !
 PARAMETER G(HCP_A3,HF:C;0)      2.98150E+02    -51407.9+192.576*T
 -34.0640*T*LN(T)-0.003139792*T**2+176580*T**(-1);   6.00000E+03  N !
 PARAMETER G(HCP_A3,TA:C;0)      2.98150E+02    -107522.86+142.26601*T
  -26.879883*T*LN(T)-.0057393884*T**2;               6.00000E+03  N !
 PARAMETER G(HCP_A3,HF:C,VA;0)   2.98150E+02    
 -113389.2698-16.91735*T;
                                                        6.00000E+03  N !
 PARAMETER G(HCP_A3,HF:C,VA;1)   2.98150E+02    -124597.4333;
                                                        6.00000E+03  N !
 PARAMETER G(HCP_A3,HF:C,VA;2)   2.98150E+02    -65952.2084;
                                                        6.00000E+03  N !
 PARAMETER G(HCP_A3,TA:C,VA;0)     2.98150E+02  -6917.5538;
                                                        6.00000E+03  N !
 PARAMETER G(HCP_A3,HF,TA:VA;0) 298.15 +22613.8;       6000 N !
 PARAMETER G(HCP_A3,HF,TA:C;0)  298.15 -7.19135220E+04-1.25356797E+01*T;
                                                                  6000 N !
 PARAMETER G(HCP_A3,HF,TA:C;2)  298.15 +1.38062001E+01*T;       
                                                                  6000 N !
 PARAMETER G(HCP_A3,HF,TA:C,VA;0)  298.15   1.82970707E+05+4.82425441E+01*T;
                                                                  6000 N !
 PARAMETER G(HCP_A3,HF,TA:C,VA;1)  298.15  2.10784939E+05;        6000 N !
$$$$$$$$$$$$$$$$$$----TA0.614C0.386-----$$$$$$$$$$$$$$$$$$$$
 PHASE TA4C3  %  2  0.614   0.386  !
 CONSTITUENT TA4C3  :TA: C:  !
 PARAMETER G(TA4C3,TA:C;0)  2.98150E+02 +0.614*GHSERTA+0.386*GHSERCC
 -6.71440556E+04+0.4*T;
                                                             6.00000E+03  N !
$
$----------------Phase Graphite---------------
$
 PHASE GRAPHITE % 1 1.0 !
 CONST GRAPHITE : C : !
 PARAMETER G(GRAPHITE,C;0)         2.98150E+02     +GHSERCC; 6.00000E+03  N !
