Repository: by-student-2017/pycalphad-v.0.10.3-examples

# pycalphad-v.0.10.3-examples
- Note: If part of the figure is missing, please use "Configure subplots".

## Examples (official)
1. git clone https://github.com/pycalphad/pycalphad.git
2. cd pycalphad
3. cd examples

## Examples (python3)
1. git clone https://github.com/by-student-2017/pycalphad-v.0.10.3-examples.git
2. cd pycalphad-v.0.10.3-examples

## Example: Al-Mg (Binary phase diagram)
1. cd ~/pycalphad-v.0.10.3-examples
2. cd Al-Mg
3. python3 binary-AlMg.py
- https://github.com/pycalphad/pycalphad/blob/develop/examples/BinaryExamples.ipynb

## Example: Nb-Re (Gibbs energy surface [J/mol])
1. cd ~/pycalphad-v.0.10.3-examples
2. cd Nb-Re
3. python3 binary-NbRe-gibbs_free_energy.py
- https://github.com/pycalphad/pycalphad/blob/develop/examples/BinaryExamples.ipynb

## Example: Al-Cu-Y (Phase diagram and Mixing enthalpy [J/mol])
1. cd ~/pycalphad-v.0.10.3-examples
2. cd Al-Cu-Y
3. python3 ternary-AlCuY.py
4. python3 ternary-AlCuY-enthalpy.py
- https://github.com/pycalphad/pycalphad/blob/develop/examples/TernaryExamples.ipynb

## Example: Cr-Fe-Mo (easier user input)
1. cd ~/pycalphad-v.0.10.3-examples
2. cd Cr-Fe-Mo
3. python3 ternary-CrFeMo.py
- It would be good to compare the results with OpenCALPHAD.

## Example: Cr-Fe-Ni (easier user input)
1. cd ~/pycalphad-v.0.10.3-examples
2. cd Cr-Fe-Ni
3. python3 ternary-CrFeNi.py
- It would be good to compare the results with OpenCALPHAD.
- CoCrFeNiV.TDB-R3.txt: A thermodynamic description of the Co-Cr-Fe-Ni-V system for high-entropy alloy (HEA) design

## Example: Mo-Ni-Re (easier user input)
1. cd ~/pycalphad-v.0.10.3-examples
2. cd Mo-Ni-Re
3. (You can get mmc1.TDB from TDBDB (https://avdwgroup.engin.brown.edu/)
4. mv mmc1.TDB Cri_2015.TDB
5. python3 ternary-MoNiRe.py
- An example of changing the order of element descriptions.

## Example: B-Fe-Nd (easier user input + output png)
1. cd ~/pycalphad-v.0.10.3-examples
2. cd B-Fe-Nd
3. (You can get bfend_hal.tdb from CPDDB (Multicomponent Systems))
4. python3 ternary-BFeNd.py
- An example of changing the order of element descriptions.

## Example: Al-Cr-Ni (easier user input + output png (not show graph))
1. cd ~/pycalphad-v.0.10.3-examples
2. cd Al-Cr-Ni
3. (You can get alcrni_dup.tdb from CPDDB (Multicomponent Systems))
4. python3 ternary-AlCrNi.py
- An example of changing the order of element descriptions.

## Example: V-Li (V=Vacancy) (LiCoO2-CoO2 Pseudo-binary phase diagram)
1. cd ~/pycalphad-v.0.10.3-examples
2. cd LiCoO2-CoO2
3. python3 binary-LiCoO.py

## Example: Cs-Li-fix-Cl_test
1. cd ~/pycalphad-v.0.10.3-examples
2. cd Cs-Li-fix-Cl_test
3. python3 phase-diagram.py
- see Gitter: https://app.gitter.im/#/room/#pycalphad_pycalphad:gitter.im

## TDB files
- NIMS: CPDDB: https://cpddb.nims.go.jp/ (There are some files that cannot be read properly. It takes some time to register, but it is free to use.)
- TDBDB: https://avdwgroup.engin.brown.edu/ , https://www.sciencedirect.com/science/article/pii/S0364591618300099 (Open Access)
- MatCalc, Open free databases: https://www.matcalc-engineering.com/index.php/databases , https://doi.org/10.1016/j.calphad.2023.102531 (Open Access)
- MatCalc6: https://www.matcalc.at/index.php/databases/open-databases
- Available open databases: https://www.opencalphad.com/databases.html
-   https://github.com/pycalphad/pycalphad/tree/develop/examples
- NIST (Solder Systems): https://www.metallurgy.nist.gov/phase/solder/solder.html
-   https://www.nist.gov/mml/materials-science-and-engineering-division/thermodynamics-and-kinetics-group/published-diffusion
-   Computational File Repository (TDB, Mobility Database): https://materialsdata.nist.gov/handle/11256/2
- JAEA: https://migrationdb.jaea.go.jp/cgi-bin/db_menu.cgi?ej=1&title=TDB
- Computational Thermodynamics, Free databases: http://www.met.kth.se/~bosse/BOOK/databases/databases.html
- nanocem CemGEMS: https://cemgems.org/cemdata/about-cemdata/
- GEMS: https://gems.web.psi.ch/TDB/?forprint
- MINES: https://geoinfo.nmt.edu/mines-tdb/
- Thermo-Chimie: https://www.thermochimie-tdb.com/
- SGTE Pure: https://www.sgte.net/en/free-pure-substance-database
- ATAT: https://www.brown.edu/Departments/Engineering/Labs/avdw/atat/
- TDB-6: https://www.oecd-nea.org/jcms/pl_22166/thermochemical-database-tdb-project

## Widom Alloy Database
- https://alloy.phys.cmu.edu/

## CAMP databases (CAMP Homepage)
- https://databases.fysik.dtu.dk/

## 2NN MEAM Interatomc Potential
- https://cmse.postech.ac.kr/home_2nnmeam

## Usage (TDBDB: https://avdwgroup.engin.brown.edu/)
1. Elements : Mo Ni Re
2. (click) Search
3. Use interactive 3D: [(check)]
4. (click) Preview(experimental!)
5. (Compare graphe and pycalphad results)
- Paper: https://www.sciencedirect.com/science/article/pii/S0364591618300099 (Open Access)

## Learn more
- Workshop 2021: https://www.youtube.com/watch?v=RuqtvRHQML4
- Workshop 2020/12/08: https://www.youtube.com/watch?v=S-iOcrQlsnU
- Workshop 2020/11/11: https://www.youtube.com/watch?v=FeITSRUhHQs

File: test/H-La-Ni/La-Ni-H_Ya.tdb
$-----------------------------------------------------------------------------------------------------
$2004
$-----------------------------------------------------------------------------------------------------


Element /-                ELECTRON_Gas         0         0         0 !
Element La                DHCP    138.906     6665    56.902 !
Element Ni                FCC_A1  0.058693      4787    29.796 !
Element H                 1/2_MOLE_H2(Gas)     1.01      217998  130.684!       
Element VA                VACUUM         0         0         0 !

Species  H2  H2!

FUNCTION G_La_DHCP  298.15 -7968.4+120.285*T-26.34*T*ln(T)-0.00129517*T**2; 550 Y
        -3381.41+59.0611*T-17.1659*T*ln(T)-0.00837171*T**2+6.8932e-007*T**3-399448*T**(-1); 2000 Y
        -15608.9+181.39*T-34.3088*T*ln(T); 4000 N !

FUNCTION G_La_LIQUID  298.15 5332.65+18.2301*T-11.0188*T*ln(T)-0.0201716*T**2+2.93775e-006*T**3-133541*T**(-1); 1134 Y
        -3942+171.018*T-34.3088*T*ln(T); 4000 N !

FUNCTION G_La_FCC  298.15 -6109.8+89.8788*T-21.7919*T*ln(T)-0.00404517*T**2-5.25865e-007*T**3; 1134 Y
        -124599+955.878*T-139.347*T*ln(T)+0.0420324*T**2-3.0662e-006*T**3+2.09942e+007*T**(-1); 2000 Y
        -12599.4+178.544*T-34.3088*T*ln(T); 4000 N !

FUNCTION G_La_BCC  298.15 -3952.16+88.0724*T-21.7919*T*ln(T)-0.00404517*T**2-5.25865e-007*T**3; 800 Y
        321683-3565.08*T+513.441*T*ln(T)-0.387295*T**2+4.9548e-005*T**3-3.65812e+007*T**(-1); 1134 Y
        -16377.9+218.493*T-39.5388*T*ln(T); 1193 Y
        -136610+1123.34*T-163.413*T*ln(T)+0.0539685*T**2-4.0564e-006*T**3+2.11672e+007*T**(-1); 2000 Y
        -8205.99+174.836*T-34.3088*T*ln(T); 4000 N !

FUNCTION G_Ni_BCC  298.15 +3535.925+114.298*T-22.096*T*LN(T)-0.0048407*T**2; 1728 Y
        -19125.571+275.579*T-43.1*T*LN(T)+1.12754e+31*T**(-9); 3000 N !

FUNCTION G_Ni_FCC  298.15 -5179.16+117.854*T-22.096*T*ln(T)-0.0048407*T**2; 1728 Y
        -27840.655+279.135*T-43.1*T*ln(T)+1.12754e+031*T**(-9); 3000 N !

FUNCTION G_Ni_LIQUID  298.15 +16414.686-9.397*T-3.82318e-021*T**7+G_Ni_FCC; 1728 Y
        -9549.77+268.598*T-43.1*T*ln(T); 3000 N !

FUNCTION G_Ni_GAS  298.15  +423093.837-21.4865718*T-24.34001*T*LN(T)+0.0046806645*T**2-3.40084167e-006*T**3; 400 Y
         +423608.318-43.639632*T-20.26685*T*LN(T)-0.0060386157*T**2+1.2890125e-006*T**3; 800 Y
         +419186.797+15.6323651*T-29.24746*T*LN(T)+0.0021365025*T**2-1.14496517e-007*T**3+412765.95*T**(-1); 2600 Y
         +419346.214+9.07992226*T-28.29857*T*LN(T)+0.001646801*T**2-7.78248167e-008*T**3+785084*T**(-1); 5000 Y
         +414475.627+36.7731872*T-31.80175*T*LN(T)+0.0024133565*T**2-1.0515525e-007*T**3; 6000 N !

FUNCTION G_H2_GAS  298.15  -9522.97293+78.5273873*T-31.35707*T*LN(T)+0.0027589925*T**2+56582.3*T**(-1)-7.46390667e-007*T**3; 1000 Y
         +180.10884-15.6128262*T-17.84857*T*LN(T)-0.00584168*T**2+3.14618667e-007*T**3-1280036*T**(-1); 2100 Y
         -18840.1661+92.3120249*T-32.05082*T*LN(T)-0.0010728235*T**2+1.14281783e-008*T**3+3561002.5*T**(-1); 3000 N !

Phase Gas:G % 1 1!
Constituent Gas : H2 : !
Parameter G(Gas, H2; 0) 298.15  G_H2_GAS+8.314*T*LN(9.8692327e-6*P); 6000 N !

Phase Liquid % 1 1!
Constituent Liquid : La, Ni, H : !
Parameter G(Liquid, La; 0) 298.15  G_La_LIQUID; 6000 N !
Parameter G(Liquid, Ni; 0) 298.15  G_Ni_LIQUID; 6000 N !
Parameter G(Liquid, H; 0) 900  +8035+25*T+2*T*LN(T)+0.5*G_H2_GAS; 6000 N !
Parameter G(Liquid, H, La; 0) 298.15  +1.5304693e+04-8.9375563e+1*T; 6000 N !
Parameter G(Liquid, H, La; 1) 298.15  6.5990058e+04-7.7403240e+01*T; 6000 N !
Parameter G(Liquid, Ni, H; 0) 298.15  -8.69093694e+03+1.07429419e+01*T; 6000 N !
Parameter G(Liquid, Ni, La; 0)  298.15  -114278.224+7.1592*T; 6000 N !
Parameter G(Liquid, Ni, La; 1)  298.15  -63511.8961+40.6196*T; 6000 N !

Phase BCC % 2 1 3!
Constituent BCC : La, Ni : H, VA : !
Parameter G(BCC, La:VA; 0) 298.15  G_La_BCC; 6000 N !
Parameter G(BCC, Ni:VA; 0) 298.15  G_Ni_BCC; 6000 N !
Parameter G(BCC, La:H; 0) 298.15  -1.6628419e+05+1.4021312e+02*T+G_La_DHCP+1.5*G_H2_GAS; 6000 N !
Parameter G(BCC, La,Ni:VA; 0) 298.15  +100000; 6000 N !

Phase Dhcp % 1 1 !
Constituent Dhcp : La, Ni : !
Parameter G(Dhcp, La; 0)  298.15  G_La_DHCP; 6000 N ! 
Parameter G(Dhcp, Ni; 0)  298.15  G_Ni_FCC+5000; 6000 N !
Parameter G(Dhcp, La,Ni; 0)  298.15  100000; 6000 N !  

Phase FCC % 2 1 1!
Constituent FCC : La, Ni : H, VA : !
Parameter G(FCC, La:VA; 0) 298.15  G_La_FCC; 6000 N !
Parameter G(FCC, Ni:VA; 0) 298.15  G_Ni_FCC; 6000 N !
Parameter G(FCC, La:H; 0) 298.15  -5.8190735e+04+3.7002222e+01*T+G_La_DHCP+0.5*G_H2_GAS; 6000 N !
Parameter G(FCC, La,Ni:VA; 0) 298.15  +100000; 6000 N !
Parameter G(FCC, La:H,VA; 0) 298.15  3.9875816e+03; 6000 N !
Parameter G(FCC, Ni:H; 0) 298.15  -3120.7324+180.5062*T-16.2550*T*LN(T)+6.052879e-4*T**2+G_Ni_FCC+0.5*G_H2_GAS; 6000 N !

Phase La3Ni % 2 1 3 !
Constituent La3Ni : Ni : La : !
Parameter G(La3Ni, Ni:La; 0)  298.15  3*G_La_DHCP+G_Ni_FCC-67410.7-0.702*T; 6000 N !

Phase La7Ni3 % 2 3 7 !
Constituent La7Ni3 : Ni : La : !
Parameter G(La7Ni3, Ni:La; 0)  298.15  7*G_La_DHCP+3*G_Ni_FCC-197310.48+1.054*T; 6000 N !

Phase LaNi % 2 1 1 !
Constituent LaNi : Ni : La : !
Parameter G(LaNi, Ni:La; 0)  298.15  G_La_DHCP+G_Ni_FCC-56450.823+0.265*T; 6000 N !

Phase La2Ni3 % 2 3 2 !
Constituent La2Ni3 : Ni : La : !
Parameter G(La2Ni3, Ni:La; 0)  298.15  2*G_La_DHCP+3*G_Ni_FCC-148509+11.297*T; 6000 N !

Phase La7Ni16 % 2 16 7 !
Constituent La7Ni16 : Ni : La : !
Parameter G(La7Ni16, Ni:La; 0)  298.15  7*G_La_DHCP+16*G_Ni_FCC-689590+79.955*T; 6000 N !

Phase LaNi3 % 2 3 1 !
Constituent LaNi3 : Ni : La : !
Parameter G(LaNi3, Ni:La; 0)  298.15  G_La_DHCP+3*G_Ni_FCC-119954.235+16.657*T; 6000 N !

Phase La2Ni7 % 2 7 2 !
Constituent La2Ni7 : Ni : La : !
Parameter G(La2Ni7, Ni:La; 0)  298.15  2*G_La_DHCP+7*G_Ni_FCC-264471+37.486*T; 6000 N !

Phase La5Ni19 % 2 19 5 !
Constituent La5Ni19 : Ni : La : !
Parameter G(La5Ni19, Ni:La; 0)  298.15  5*G_La_DHCP+19*G_Ni_FCC-699079.6408+105.053*T; 6000 N !

Phase LaNi5H7 % 3 0.076923 0.384615 0.538462 !
Constituent LaNi5H7 : La : Ni : H : !
Parameter G(LaNi5H7, La:Ni:H; 0)  298.15  0.076923*G_La_DHCP+0.384615*G_Ni_FCC+0.269231*G_H2_GAS-2.3583e+04+3.361519e+01*T; 6000 N !
$Parameter G(LaNi5H7, La:Ni:H; 0)  298.15  0.076923*G_La_DHCP+0.384615*G_Ni_FCC+0.269231*G_H2_GAS-3.0553e+04+2.081519e+01*T; 6000 N !

Phase LaNi5H1-x % 3 1 5 1 !
Constituent LaNi5H1-x : La : Ni : H, VA : !
Parameter G(LaNi5H1-x, La:Ni:VA; 0)  298.15  G_La_DHCP+5*G_Ni_FCC-168451.2938+29.256*T; 6000 N !
Parameter G(LaNi5H1-x, La:Ni:H; 0)  298.15  G_La_DHCP+5*G_Ni_FCC+0.5*G_H2_GAS-203575.38+108.5874*T; 6000 N !
Parameter G(LaNi5H1-x, La:Ni:H,VA; 0)  298.15  -47720-15.7563*T; 6000 N !

Phase LaHx % 3 0.25 0.5 0.25 !
Constituent LaHx : La : H, VA : H, VA : !
Parameter G(LaHx, La:H:H; 0)  298.15  -5.9306309e+04+4.93e+01*T+0.25*G_La_DHCP+0.375*G_H2_GAS; 6000 N !
Parameter G(LaHx, La:VA:H; 0)  298.15  8.8777368e+03+9.9901014e-01*T+0.25*G_La_DHCP+0.125*G_H2_GAS; 6000 N !
Parameter G(LaHx, La:H:VA; 0)  298.15  -4.8045126e+04+3.3074723e+01*T+0.25*G_La_DHCP+0.25*G_H2_GAS; 6000 N !
Parameter G(LaHx, La:VA:VA; 0)  298.15  8.8777368e+03+9.9901014e-01*T+0.25*G_La_DHCP; 6000 N !
Parameter G(LaHx, La:VA:H,VA; 0)  298.15  -1.0446741e+03; 6000 N !
Parameter G(LaHx, La:H:H,VA; 0)  298.15  -1.0446741e+03; 6000 N !
