Repository: by-student-2017/pycalphad-v.0.10.3-examples

# pycalphad-v.0.10.3-examples
- Note: If part of the figure is missing, please use "Configure subplots".

## Examples (official)
1. git clone https://github.com/pycalphad/pycalphad.git
2. cd pycalphad
3. cd examples

## Examples (python3)
1. git clone https://github.com/by-student-2017/pycalphad-v.0.10.3-examples.git
2. cd pycalphad-v.0.10.3-examples

## Example: Al-Mg (Binary phase diagram)
1. cd ~/pycalphad-v.0.10.3-examples
2. cd Al-Mg
3. python3 binary-AlMg.py
- https://github.com/pycalphad/pycalphad/blob/develop/examples/BinaryExamples.ipynb

## Example: Nb-Re (Gibbs energy surface [J/mol])
1. cd ~/pycalphad-v.0.10.3-examples
2. cd Nb-Re
3. python3 binary-NbRe-gibbs_free_energy.py
- https://github.com/pycalphad/pycalphad/blob/develop/examples/BinaryExamples.ipynb

## Example: Al-Cu-Y (Phase diagram and Mixing enthalpy [J/mol])
1. cd ~/pycalphad-v.0.10.3-examples
2. cd Al-Cu-Y
3. python3 ternary-AlCuY.py
4. python3 ternary-AlCuY-enthalpy.py
- https://github.com/pycalphad/pycalphad/blob/develop/examples/TernaryExamples.ipynb

## Example: Cr-Fe-Mo (easier user input)
1. cd ~/pycalphad-v.0.10.3-examples
2. cd Cr-Fe-Mo
3. python3 ternary-CrFeMo.py
- It would be good to compare the results with OpenCALPHAD.

## Example: Cr-Fe-Ni (easier user input)
1. cd ~/pycalphad-v.0.10.3-examples
2. cd Cr-Fe-Ni
3. python3 ternary-CrFeNi.py
- It would be good to compare the results with OpenCALPHAD.
- CoCrFeNiV.TDB-R3.txt: A thermodynamic description of the Co-Cr-Fe-Ni-V system for high-entropy alloy (HEA) design

## Example: Mo-Ni-Re (easier user input)
1. cd ~/pycalphad-v.0.10.3-examples
2. cd Mo-Ni-Re
3. (You can get mmc1.TDB from TDBDB (https://avdwgroup.engin.brown.edu/)
4. mv mmc1.TDB Cri_2015.TDB
5. python3 ternary-MoNiRe.py
- An example of changing the order of element descriptions.

## Example: B-Fe-Nd (easier user input + output png)
1. cd ~/pycalphad-v.0.10.3-examples
2. cd B-Fe-Nd
3. (You can get bfend_hal.tdb from CPDDB (Multicomponent Systems))
4. python3 ternary-BFeNd.py
- An example of changing the order of element descriptions.

## Example: Al-Cr-Ni (easier user input + output png (not show graph))
1. cd ~/pycalphad-v.0.10.3-examples
2. cd Al-Cr-Ni
3. (You can get alcrni_dup.tdb from CPDDB (Multicomponent Systems))
4. python3 ternary-AlCrNi.py
- An example of changing the order of element descriptions.

## Example: V-Li (V=Vacancy) (LiCoO2-CoO2 Pseudo-binary phase diagram)
1. cd ~/pycalphad-v.0.10.3-examples
2. cd LiCoO2-CoO2
3. python3 binary-LiCoO.py

## Example: Cs-Li-fix-Cl_test
1. cd ~/pycalphad-v.0.10.3-examples
2. cd Cs-Li-fix-Cl_test
3. python3 phase-diagram.py
- see Gitter: https://app.gitter.im/#/room/#pycalphad_pycalphad:gitter.im

## TDB files
- NIMS: CPDDB: https://cpddb.nims.go.jp/ (There are some files that cannot be read properly. It takes some time to register, but it is free to use.)
- TDBDB: https://avdwgroup.engin.brown.edu/ , https://www.sciencedirect.com/science/article/pii/S0364591618300099 (Open Access)
- MatCalc, Open free databases: https://www.matcalc-engineering.com/index.php/databases , https://doi.org/10.1016/j.calphad.2023.102531 (Open Access)
- MatCalc6: https://www.matcalc.at/index.php/databases/open-databases
- Available open databases: https://www.opencalphad.com/databases.html
-   https://github.com/pycalphad/pycalphad/tree/develop/examples
- NIST (Solder Systems): https://www.metallurgy.nist.gov/phase/solder/solder.html
-   https://www.nist.gov/mml/materials-science-and-engineering-division/thermodynamics-and-kinetics-group/published-diffusion
-   Computational File Repository (TDB, Mobility Database): https://materialsdata.nist.gov/handle/11256/2
- JAEA: https://migrationdb.jaea.go.jp/cgi-bin/db_menu.cgi?ej=1&title=TDB
- Computational Thermodynamics, Free databases: http://www.met.kth.se/~bosse/BOOK/databases/databases.html
- nanocem CemGEMS: https://cemgems.org/cemdata/about-cemdata/
- GEMS: https://gems.web.psi.ch/TDB/?forprint
- MINES: https://geoinfo.nmt.edu/mines-tdb/
- Thermo-Chimie: https://www.thermochimie-tdb.com/
- SGTE Pure: https://www.sgte.net/en/free-pure-substance-database
- ATAT: https://www.brown.edu/Departments/Engineering/Labs/avdw/atat/
- TDB-6: https://www.oecd-nea.org/jcms/pl_22166/thermochemical-database-tdb-project

## Widom Alloy Database
- https://alloy.phys.cmu.edu/

## CAMP databases (CAMP Homepage)
- https://databases.fysik.dtu.dk/

## 2NN MEAM Interatomc Potential
- https://cmse.postech.ac.kr/home_2nnmeam

## Usage (TDBDB: https://avdwgroup.engin.brown.edu/)
1. Elements : Mo Ni Re
2. (click) Search
3. Use interactive 3D: [(check)]
4. (click) Preview(experimental!)
5. (Compare graphe and pycalphad results)
- Paper: https://www.sciencedirect.com/science/article/pii/S0364591618300099 (Open Access)

## Learn more
- Workshop 2021: https://www.youtube.com/watch?v=RuqtvRHQML4
- Workshop 2020/12/08: https://www.youtube.com/watch?v=S-iOcrQlsnU
- Workshop 2020/11/11: https://www.youtube.com/watch?v=FeITSRUhHQs

File: test/H-Nd-Ni/Luo_2015.tdb
$$ Ni-Nd, Q. Luo modified. based on--M.L. Huang, R.W. McCallum, T.A. Lograsso. Journal of Alloys and Compounds, 2005, 398: 127-132.
$$ Ni-H, K. Zeng, T. Klassen, W. Oelerich, R. Bormann. Journal of Alloys and Compounds, 1999, 283: 151.
$$ Nd-H, Qun Luo, optimized.
$$ 2015-06-25

Element Nd                DHCP    144.24     7134     71.09 !
Element Ni                FCC	  58.693     4787    29.796 !
Element H        1/2_MOLE_H2(Gas)    1.01     217998   130.684 !
Element Va                VACUUM         0         0         0 !

Species  H2  H2!

FUNCTION G_Nd_LIQUID 298.15  5350.01-86.594*T+5.3573*T*LN(T)-0.0469555*T**2+6.86078E-006*T**3-374380*T**(-1); 1128 Y
      -16335.2+268.626*T-48.7854*T*LN(T); 1800 N !

FUNCTION G_Nd_BCC 298.15 -6965.64+110.556*T-27.0858*T*LN(T)+0.000556125*T**2-2.6923E-006*T**3+34887*T**(-1); 400 Y
     7312.2-153.034*T+14.9957*T*LN(T)-0.050479*T**2+7.28722E-006*T**3-831810*T**(-1); 1128 Y 
     -18030.3+239.677*T-44.5596*T*LN(T); 1289 Y
     334513-2363.92*T+311.409*T*LN(T)-0.156031*T**2+1.24084E-005*T**3-6.43196E+007*T**(-1); 1800 N !
     
FUNCTION G_Nd_DHCP 298.15 -8402.93+111.102*T-27.0858*T*LN(T)+0.000556125*T**2-2.6923E-006*T**3+34887*T**(-1); 900 Y
      -6984.08+83.6626*T-22.7536*T*LN(T)-0.00420402*T**2-1.802E-006*T**3; 1128 Y
      -225611+1673.04*T-238.183*T*LN(T)+0.078616*T**2-6.04821E-006*T**3+3.88104E+007*T**(-1); 1800 N !
           
FUNCTION G_Nd_HCP   298.15 -6902.93+110.687*T-27.0858*T*LN(T)+0.000556125*T**2-2.6923E-006*T**3+34887*T**(-1); 900 Y
      -5484.08+83.2469*T-22.7536*T*LN(T)-0.00420402*T**2-1.802E-006*T**3; 1128 Y
      -224111+1672.63*T-238.183*T*LN(T)+0.078616*T**2-6.04821E-006*T**3+3.88104E+007*T**(-1); 1800 N !
 
FUNCTION G_Nd_FCC   298.15 -7902.93+111.102*T-27.0858*T*LN(T)+0.000556125*T**2-2.6923E-006*T**3+34887*T**(-1); 900 Y
	  -6484.08+83.6626*T-22.7536*T*LN(T)-0.00420402*T**2-1.802E-006*T**3; 1128 Y
      -225111+1673.04*T-238.183*T*LN(T)+0.078616*T**2-6.04821E-006*T**3+3.88104E+007*T**(-1); 1800 N !


FUNCTION G_Ni_LIQUID  298.15  11235.5+108.457*T-22.096*T*LN(T)-0.0048407*T**2-3.82318e-021*T**7; 1728 Y
	-9549.77+268.598*T-43.1*T*LN(T); 3000 N !
	
FUNCTION G_Ni_FCC  298.15  -5179.16+117.854*T-22.096*T*LN(T)-0.0048407*T**2; 1728 Y
	-27840.7+279.135*T-43.1*T*LN(T)+1.12754e+031*T**(-9); 3000 N !
	
FUNCTION G_Ni_HCP  298.15  -4133.16+119.109*T-22.096*T*LN(T)-0.0048407*T**2; 1728 Y
	-26794.7+280.39*T-43.1*T*LN(T)+1.12754e+031*T**(-9); 3000 N !
	
FUNCTION G_Ni_BCC  298.15  3535.93+114.298*T-22.096*T*LN(T)-0.0048407*T**2; 1728 Y
	-19125.6+275.579*T-43.1*T*LN(T)+1.12754e+031*T**(-9); 3000 N !	


FUNCTION G_H_GAS  298.15  +211801.621+24.4989816*T-20.78611*T*LN(T); 6000  N !

FUNCTION G_H2_GAS  298.15  -9522.97293+78.5273873*T-31.35707*T*LN(T)+0.0027589925*T**2+56582.3*T**(-1)-7.46390667e-007*T**3; 1000 Y
         +180.10884-15.6128262*T-17.84857*T*LN(T)-0.00584168*T**2+3.14618667e-007*T**3-1280036*T**(-1); 2100 Y
         -18840.1661+92.3120249*T-32.05082*T*LN(T)-0.0010728235*T**2+1.14281783e-008*T**3+3561002.5*T**(-1); 3000 N !

FUNCTION G_Ni_GAS  298.15  423093.837-21.4865718*T-24.34001*T*LN(T)+0.0046806645*T**2-3.40084167e-006*T**3; 400 Y
         +423608.318-43.639632*T-20.26685*T*LN(T)-0.006038615*T**2+1.2890125e-006*T**3; 800 Y
         +419186.797+15.6323651*T-29.24746*T*LN(T)+0.0021365025*T**2-1.14496517e-007*T**3+412765.95*T**(-1); 2600 Y
         +419346.214+9.07992226*T-28.29857*T*LN(T)+0.001646801*T**2-7.78248167e-008*T**3+785084*T**(-1); 5000 Y
         +414475.627+36.7731872*T-31.80175*T*LN(T)+0.0024133565*T**2-1.0515525e-007*T**3; 6000 N !

FUNCTION G_Nd_GAS  298.15  +321508.064-53.54334*T-20.26806*T*LN(T)+0.000556125*T**2-2.6923E-006*T**3+34887*T**(-1); 900 Y
         +322926.914-80.98274*T-15.93586*T*LN(T)-0.00420402*T**2-1.802E-006*T**3; 1128 Y
         +294690.7897+158.93232*T-47.51127*T*LN(T); 1289 Y
         +313386.9031+30.4046*T-31.58976*T*LN(T); 1800 N !


Phase Gas:G % 1 1!
Constituent Gas : H2, Ni, Nd, H : !
Parameter G(Gas, H2; 0) 298.15  G_H2_GAS+8.314*T*LN(9.8692327e-006*P); 6000 N !
Parameter G(Gas, Ni; 0) 298.15  G_Ni_GAS+8.314*T*LN(9.8692327e-006*P); 6000 N !
Parameter G(Gas, Nd; 0) 298.15  G_Nd_GAS+8.314*T*LN(9.8692327e-006*P); 6000 N !
Parameter G(Gas, H; 0) 298.15  G_H_GAS+8.314*T*LN(9.8692327e-006*P); 6000 N !


Phase Liquid % 1 1 !
Constituent Liquid : Nd, Ni, H : !
Parameter G(Liquid, Nd; 0) 298.15  +G_Nd_LIQUID; 6000 N !
Parameter G(Liquid, Ni; 0)  298.15 G_Ni_LIQUID; 6000 N !
Parameter G(Liquid, H; 0) 900  0.5*G_H2_GAS+8035+25*T+2*T*LN(T); 6000 N !
Parameter G(Liquid, Nd, Ni; 0)  298.15  -166540+38.798*T; 6000 N !
Parameter G(Liquid, Nd, Ni; 1)  298.15  34987-5.354*T; 6000 N !
Parameter G(Liquid, Nd, Ni; 2)  298.15  24991; 6000 N !
Parameter G(Liquid, Ni, H; 0) 298.15  -8690.93694+10.7429419*T; 6000 N !

Phase Dhcp_Nd % 2 1 2 !
Constituent Dhcp_Nd : Nd, Ni : H, Va : !
Parameter G(Dhcp_Nd, Nd: Va; 0) 298.15  G_Nd_DHCP; 6000 N !
Parameter G(Dhcp_Nd, Ni: Va; 0) 298.15 G_Ni_HCP+500; 6000 N !
Parameter G(Dhcp_Nd, Nd: H; 0) 298.15  G_Nd_DHCP+G_H2_GAS-146740.654+118.589*T; 6000 N !
Parameter G(Dhcp_Nd, Nd, Ni: Va; 0) 298.15  -10000; 6000 N !

Phase Bcc_Nd % 2 1 3 !
Constituent Bcc_Nd : Nd, Ni : H, Va: !
Parameter G(Bcc_Nd, Nd: Va; 0)  298.15 G_Nd_BCC; 6000 N !
Parameter G(Bcc_Nd, Ni: Va; 0)  298.15 G_Ni_BCC; 6000 N !
Parameter G(Bcc_Nd, Nd: H; 0)  298.15 G_Nd_BCC+1.5*G_H2_GAS-135207.418+108.37*T; 6000 N !
Parameter G(Bcc_Nd, Nd, Ni: Va; 0)  298.15  -8500; 6000 N !

Phase GAMMA_NdHx % 2 1 2 !
Constituent GAMMA_NdHx : Nd : H, Va : !
Parameter G(GAMMA_NdHx, Nd: Va; 0) 298.15  G_Nd_DHCP+800; 6000 N !
Parameter G(GAMMA_NdHx, Nd: H; 0) 298.15  G_Nd_DHCP+G_H2_GAS-138675.944+104.16*T; 6000 N !

Phase NdH2 % 3 1 2 1 !
Constituent NdH2 : Nd : H, Va : H, Va : !
Parameter G(NdH2, Nd: H: H; 0) 298.15  G_Nd_DHCP+1.5*G_H2_GAS-186000+157*T; 6000 N !
Parameter G(NdH2, Nd: H: Va; 0) 298.15  G_Nd_DHCP+G_H2_GAS-187451.375+124.5*T; 6000 N !
Parameter G(NdH2, Nd: Va: Va; 0) 298.15  G_Nd_DHCP+50000; 6000 N !
Parameter G(NdH2, Nd: Va: H; 0) 298.15  G_Nd_DHCP+0.5*G_H2_GAS-100000+140*T; 6000 N !

Type_Definition A GES A_P_D Fcc_Ni Magnetic -3  0.28!
Phase Fcc_Ni %A 2 1 1 !
Constituent Fcc_Ni : Ni, Nd : H, Va :!
Parameter G(Fcc_Ni, Ni: Va; 0) 298.15 +G_Ni_FCC; 6000 N !
Parameter G(Fcc_Ni, Nd: Va; 0) 298.15 +G_Nd_FCC; 6000 N !
Parameter G(Fcc_Ni, Ni: H; 0) 298.15 +G_Ni_FCC+0.5*G_H2_GAS-3120.7324+180.5062*T-16.2550*T*LN(T)+6.052879e-004*T**2; 6000 N !
Parameter G(Fcc_Ni, Nd: H; 0) 298.15 +G_Nd_FCC+0.5*G_H2_GAS+50000; 6000 N !
Parameter G(Fcc_Ni, Nd, Ni: Va; 0)  298.15  100000; 6000 N !
Parameter TC(Fcc_Ni, Ni: Va; 0) 298.15  633; 6000 N !
Parameter BMAGN(Fcc_Ni, Ni: Va; 0) 298.15  0.52; 6000 N !

Phase Nd3Ni % 2 0.75 0.25 !
Constituent Nd3Ni : Nd : Ni : !
Parameter G(Nd3Ni, Nd: Ni; 0)  298.15  0.75*G_Nd_DHCP+0.25*G_Ni_FCC-28093+7.967*T; 6000 N  !

Phase Nd7Ni3 % 2 0.7 0.3 !
Constituent Nd7Ni3 : Nd : Ni : !
Parameter G(Nd7Ni3, Nd: Ni; 0)  298.15  0.7*G_Nd_DHCP+0.3*G_Ni_FCC-33789+10.595*T; 6000 N  !

Phase NdNi % 2 0.5 0.5 !
Constituent NdNi : Nd: Ni: !
Parameter G(NdNi, Nd: Ni; 0)  298.15  0.5*G_Nd_DHCP+0.5*G_Ni_FCC-46879+12.065*T; 6000 N !

Phase NdNi2 % 2 0.3333 0.6667 !
Constituent NdNi2 : Nd : Ni : !
Parameter G(NdNi2, Nd: Ni; 0)  298.15  0.3333*G_Nd_DHCP+0.6667*G_Ni_FCC-36591.721+4.306*T;  6000 N !

Phase NdNi3 % 2 0.25 0.75 !
Constituent NdNi3 : Nd : Ni : !
Parameter G(NdNi3, Nd: Ni; 0)  298.15  0.25*G_Nd_DHCP+0.75*G_Ni_FCC-32262.113+3.493*T; 6000 N  !

Phase Nd2Ni7 % 2 0.2222 0.7778 !
Constituent Nd2Ni7 : Nd : Ni : !
Parameter G(Nd2Ni7, Nd: Ni; 0)  298.15  0.2222*G_Nd_DHCP+0.7778*G_Ni_FCC-30893.89+3.506*T;  6000 N !

Phase NdNi5 % 3 0.1667 0.8333 0.5 !
Constituent NdNi5 : Nd : Ni : H, Va : !
Parameter G(NdNi5, Nd: Ni: Va; 0)  298.15  0.1667*G_Nd_DHCP+0.8333*G_Ni_FCC-28248.82+4.088*T;  6000 N !
Parameter G(NdNi5, Nd: Ni: H; 0)  298.15  0.1667*G_Nd_DHCP+0.8333*G_Ni_FCC+0.25*G_H2_GAS-36328+36*T;  6000 N ! 
Parameter G(NdNi5, Nd: Ni: H, Va; 0)  298.15  +10000;  6000 N ! 
Parameter G(NdNi5, Nd: Ni: H, Va; 1)  298.15  +18000;  6000 N ! 

Phase NdNi5H3 % 4 0.1667 0.8333 0.5 1 !
Constituent NdNi5H3 : Nd : Ni : H : H, Va : !
Parameter G(NdNi5H3, Nd: Ni: H: Va; 0)  298.15  0.1667*G_Nd_DHCP+0.8333*G_Ni_FCC+0.25*G_H2_GAS-36328+36*T;  6000 N ! 
Parameter G(NdNi5H3, Nd: Ni: H: H; 0)  298.15  0.1667*G_Nd_DHCP+0.8333*G_Ni_FCC+0.75*G_H2_GAS-41168.616+87.596*T;  6000 N ! 
Parameter G(NdNi5H3, Nd: Ni: H: H, Va; 0)  298.15  -423.529-2.941*T;  6000 N ! $ -1000 196K,-1300 298K
Parameter G(NdNi5H3, Nd: Ni: H: H, Va; 1)  298.15  +4000;  6000 N ! $ +4000 298K, 4000 196 K

Phase NdNi5H6 % 4 0.1667 0.8333 0.5 1 !
Constituent NdNi5H6 : Nd : Ni : H : H, Va : !
Parameter G(NdNi5H6, Nd: Ni: H: Va; 0)  298.15  0.1667*G_Nd_DHCP+0.8333*G_Ni_FCC+0.25*G_H2_GAS-36328+36*T;  6000 N ! 
Parameter G(NdNi5H6, Nd: Ni: H: H; 0)  298.15  0.1667*G_Nd_DHCP+0.8333*G_Ni_FCC+0.75*G_H2_GAS-41168.616+87.596*T;  6000 N ! 
Parameter G(NdNi5H6, Nd: Ni: H: H, Va; 0)  298.15  -5107.104-14.408*T+0.03488*T**2;  6000 N ! 
Parameter G(NdNi5H6, Nd: Ni: H: H, Va; 1)  298.15  -15764.706+29.41*T;  6000 N ! 


Phase Nd2Ni17 % 2 0.1053 0.8947 !
Constituent Nd2Ni17 : Nd : Ni : !
Parameter G(Nd2Ni17, Nd: Ni; 0)  298.15  0.1053*G_Nd_DHCP+0.8947*G_Ni_FCC-16387.5+1.62603*T;  6000 N !
