Repository: by-student-2017/pycalphad-v.0.10.3-examples

# pycalphad-v.0.10.3-examples
- Note: If part of the figure is missing, please use "Configure subplots".

## Examples (official)
1. git clone https://github.com/pycalphad/pycalphad.git
2. cd pycalphad
3. cd examples

## Examples (python3)
1. git clone https://github.com/by-student-2017/pycalphad-v.0.10.3-examples.git
2. cd pycalphad-v.0.10.3-examples

## Example: Al-Mg (Binary phase diagram)
1. cd ~/pycalphad-v.0.10.3-examples
2. cd Al-Mg
3. python3 binary-AlMg.py
- https://github.com/pycalphad/pycalphad/blob/develop/examples/BinaryExamples.ipynb

## Example: Nb-Re (Gibbs energy surface [J/mol])
1. cd ~/pycalphad-v.0.10.3-examples
2. cd Nb-Re
3. python3 binary-NbRe-gibbs_free_energy.py
- https://github.com/pycalphad/pycalphad/blob/develop/examples/BinaryExamples.ipynb

## Example: Al-Cu-Y (Phase diagram and Mixing enthalpy [J/mol])
1. cd ~/pycalphad-v.0.10.3-examples
2. cd Al-Cu-Y
3. python3 ternary-AlCuY.py
4. python3 ternary-AlCuY-enthalpy.py
- https://github.com/pycalphad/pycalphad/blob/develop/examples/TernaryExamples.ipynb

## Example: Cr-Fe-Mo (easier user input)
1. cd ~/pycalphad-v.0.10.3-examples
2. cd Cr-Fe-Mo
3. python3 ternary-CrFeMo.py
- It would be good to compare the results with OpenCALPHAD.

## Example: Cr-Fe-Ni (easier user input)
1. cd ~/pycalphad-v.0.10.3-examples
2. cd Cr-Fe-Ni
3. python3 ternary-CrFeNi.py
- It would be good to compare the results with OpenCALPHAD.
- CoCrFeNiV.TDB-R3.txt: A thermodynamic description of the Co-Cr-Fe-Ni-V system for high-entropy alloy (HEA) design

## Example: Mo-Ni-Re (easier user input)
1. cd ~/pycalphad-v.0.10.3-examples
2. cd Mo-Ni-Re
3. (You can get mmc1.TDB from TDBDB (https://avdwgroup.engin.brown.edu/)
4. mv mmc1.TDB Cri_2015.TDB
5. python3 ternary-MoNiRe.py
- An example of changing the order of element descriptions.

## Example: B-Fe-Nd (easier user input + output png)
1. cd ~/pycalphad-v.0.10.3-examples
2. cd B-Fe-Nd
3. (You can get bfend_hal.tdb from CPDDB (Multicomponent Systems))
4. python3 ternary-BFeNd.py
- An example of changing the order of element descriptions.

## Example: Al-Cr-Ni (easier user input + output png (not show graph))
1. cd ~/pycalphad-v.0.10.3-examples
2. cd Al-Cr-Ni
3. (You can get alcrni_dup.tdb from CPDDB (Multicomponent Systems))
4. python3 ternary-AlCrNi.py
- An example of changing the order of element descriptions.

## Example: V-Li (V=Vacancy) (LiCoO2-CoO2 Pseudo-binary phase diagram)
1. cd ~/pycalphad-v.0.10.3-examples
2. cd LiCoO2-CoO2
3. python3 binary-LiCoO.py

## Example: Cs-Li-fix-Cl_test
1. cd ~/pycalphad-v.0.10.3-examples
2. cd Cs-Li-fix-Cl_test
3. python3 phase-diagram.py
- see Gitter: https://app.gitter.im/#/room/#pycalphad_pycalphad:gitter.im

## TDB files
- NIMS: CPDDB: https://cpddb.nims.go.jp/ (There are some files that cannot be read properly. It takes some time to register, but it is free to use.)
- TDBDB: https://avdwgroup.engin.brown.edu/ , https://www.sciencedirect.com/science/article/pii/S0364591618300099 (Open Access)
- MatCalc, Open free databases: https://www.matcalc-engineering.com/index.php/databases , https://doi.org/10.1016/j.calphad.2023.102531 (Open Access)
- MatCalc6: https://www.matcalc.at/index.php/databases/open-databases
- Available open databases: https://www.opencalphad.com/databases.html
-   https://github.com/pycalphad/pycalphad/tree/develop/examples
- NIST (Solder Systems): https://www.metallurgy.nist.gov/phase/solder/solder.html
-   https://www.nist.gov/mml/materials-science-and-engineering-division/thermodynamics-and-kinetics-group/published-diffusion
-   Computational File Repository (TDB, Mobility Database): https://materialsdata.nist.gov/handle/11256/2
- JAEA: https://migrationdb.jaea.go.jp/cgi-bin/db_menu.cgi?ej=1&title=TDB
- Computational Thermodynamics, Free databases: http://www.met.kth.se/~bosse/BOOK/databases/databases.html
- nanocem CemGEMS: https://cemgems.org/cemdata/about-cemdata/
- GEMS: https://gems.web.psi.ch/TDB/?forprint
- MINES: https://geoinfo.nmt.edu/mines-tdb/
- Thermo-Chimie: https://www.thermochimie-tdb.com/
- SGTE Pure: https://www.sgte.net/en/free-pure-substance-database
- ATAT: https://www.brown.edu/Departments/Engineering/Labs/avdw/atat/
- TDB-6: https://www.oecd-nea.org/jcms/pl_22166/thermochemical-database-tdb-project

## Widom Alloy Database
- https://alloy.phys.cmu.edu/

## CAMP databases (CAMP Homepage)
- https://databases.fysik.dtu.dk/

## 2NN MEAM Interatomc Potential
- https://cmse.postech.ac.kr/home_2nnmeam

## Usage (TDBDB: https://avdwgroup.engin.brown.edu/)
1. Elements : Mo Ni Re
2. (click) Search
3. Use interactive 3D: [(check)]
4. (click) Preview(experimental!)
5. (Compare graphe and pycalphad results)
- Paper: https://www.sciencedirect.com/science/article/pii/S0364591618300099 (Open Access)

## Learn more
- Workshop 2021: https://www.youtube.com/watch?v=RuqtvRHQML4
- Workshop 2020/12/08: https://www.youtube.com/watch?v=S-iOcrQlsnU
- Workshop 2020/11/11: https://www.youtube.com/watch?v=FeITSRUhHQs

File: test/Nb-Si-Sn/NbSiSn.tdb
Element /-          ELECTRON_GAS         0         0         0 !
Element NB                BCC_A2  0.092906      5220     36.27 !
Element SI            DIAMOND_A4  0.028086      3217     18.81 !
Element SN                BCT_A5   0.11871      6323     51.18 !
Element VA                VACUUM         0         0         0 !





Type_Definition % SEQ *!

Type_Definition ( GES A_P_D BCC_A2 Magnetic -1  0.4!
$Type_Definition & GES A_P_D CBCC_A12 Magnetic -3  0.28!
$Type_Definition ' GES A_P_D FCC_A1 Magnetic -3  0.28!
$Type_Definition ) GES A_P_D HCP_A3 Magnetic -3  0.28!





Function GHSERNB 298.14 -8519.353+142.045475*T-26.4711*T*ln(T)
+0.000203475*T**2-3.5012e-007*T**3+93399*T**(-1); 2750 Y
-37669.3+271.720843*T-41.77*T*ln(T)
+1.528238e+032*T**(-9); 6000 N !
Function GHSERSI 298.14 -8162.609+137.227259*T-22.8317533*T*ln(T)
-0.001912904*T**2-3.552e-009*T**3+176667*T**(-1); 1687 Y
-9457.642+167.271767*T-27.196*T*ln(T)
-4.20369e+030*T**(-9); 3600 N !
Function GSIBCC 298.15 47000-22.5*T+GHSERSI; 6000 N !
Function GNBFCC 298.15 4980.647+143.745475*T-26.4711*T*ln(T)
+0.000203475*T**2-3.5012e-007*T**3+93399*T**(-1); 2750 Y
-24169.3+273.420843*T-41.77*T*ln(T)
+1.528238e+032*T**(-9); 6000 N !
Function GNBHCP 298.15 1480.647+144.445475*T-26.4711*T*ln(T)
+0.000203475*T**2-3.5012e-007*T**3+93399*T**(-1); 2750 Y
-27669.3+274.120843*T-41.77*T*ln(T)
+1.528238e+032*T**(-9); 6000 N !
FUNCTION G_Si_DIAMOND  298.15  -8162.61+137.237*T-22.8318*T*LN(T)-0.0019129*T**2+176667*T**(-1)-3.552e-009*T**3; 1687 Y
 -9457.64+167.281*T-27.196*T*LN(T)-4.2037e+030*T**(-9); 3600 N !
FUNCTION G_Si_LIQUID  298.15  42533.8+107.137*T-22.8318*T*LN(T)-0.0019129*T**2+176667*T**(-1)-3.552e-009*T**3+2.0931e-021*T**7; 1687 Y
 40370.5+137.722*T-27.196*T*LN(T); 3600 N !
FUNCTION G_Sn_BCT  100  -7958.52+122.765*T-25.858*T*LN(T)+0.00051185*T**2+18440*T**(-1)-3.19277e-006*T**3; 250 Y
 -5855.14+65.4433*T-15.961*T*LN(T)-0.0188702*T**2-61960*T**(-1)+3.12117e-006*T**3; 505.078 Y
 2524.72+4.00527*T-8.25905*T*LN(T)-0.0168144*T**2-1.08124e+006*T**(-1)+2.62313e-006*T**3-1.2307e+025*T**(-9); 800 Y
 -8256.96+138.997*T-28.4512*T*LN(T)-1.2307e+025*T**(-9); 3000 N !
FUNCTION G_Sn_DIAMOND  100  -9579.61+114.008*T-22.972*T*LN(T)-0.00813975*T**2+25615*T**(-1)+2.7288e-006*T**3; 298.15 Y
 -9063+104.847*T-21.5751*T*LN(T)-0.00857528*T**2-2544*T**(-1)+1.78444e-006*T**3; 800 Y
 -10909.4+147.397*T-28.4512*T*LN(T); 3000 N !
FUNCTION G_Sn_LIQUID  100  -855.425+108.678*T-25.858*T*LN(T)+0.00051185*T**2+18440*T**(-1)-3.19277e-006*T**3+1.47031e-018*T**7; 250 Y
 1247.96+51.3555*T-15.961*T*LN(T)-0.0188702*T**2-61960*T**(-1)+3.12117e-006*T**3+1.47031e-018*T**7; 505.078 Y
 9496.31-9.80911*T-8.25905*T*LN(T)-0.0168144*T**2-1.08124e+006*T**(-1)+2.62313e-006*T**3; 800 Y
 -1285.37+125.182*T-28.4512*T*LN(T); 3000 N !





Phase BCT_A5 % 1 1 !
Constituent BCT_A5 :SN:!
Parameter G(BCT_A5,SN;0) 100 -7958.517+122.765451*T-25.858*T*ln(T)
+0.00051185*T**2-3.192767e-006*T**3+18440*T**(-1); 250 Y
-5855.135+65.443315*T-15.961*T*ln(T)
-0.0188702*T**2+3.121167e-006*T**3-61960*T**(-1); 505.08 Y
2524.724+4.005269*T-8.2590486*T*ln(T)
-0.016814429*T**2+2.623131e-006*T**3-1081244*T**(-1)-1.2307e+025*T**(-9); 800 Y
-8256.959+138.99688*T-28.4512*T*ln(T)
-1.2307e+025*T**(-9); 3000 N !





Phase BCC_A2 %( 1 1 !
Constituent BCC_A2 :NB,SI,SN:!
Parameter G(BCC_A2,NB;0)  298.15 -8519.353+142.045475*T-26.4711*T*ln(T)
+0.000203475*T**2-3.5012e-007*T**3+93399*T**(-1); 2750 Y
-37669.3+271.720843*T-41.77*T*ln(T)
+1.528238e+032*T**(-9); 6000 N !
Parameter G(BCC_A2,SI;0)  298.15 38837.391+114.736859*T-22.8317533*T*ln(T)
-0.001912904*T**2-3.552e-009*T**3+176667*T**(-1); 1687 Y
37542.358+144.781367*T-27.196*T*ln(T)
-4.20369e+030*T**(-9); 3600 N !
Parameter G(BCC_A2,SN;0)  100 -3558.517+116.765451*T-25.858*T*ln(T)
+0.00051185*T**2-3.192767e-006*T**3+18440*T**(-1); 250 Y
-1455.135+59.443315*T-15.961*T*ln(T)
-0.0188702*T**2+3.121167e-006*T**3-61960*T**(-1); 505.08 Y
6924.724-1.994731*T-8.2590486*T*ln(T)
-0.016814429*T**2+2.623131e-006*T**3-1081244*T**(-1)-1.2307e+025*T**(-9); 800 Y
-3856.959+132.99688*T-28.4512*T*ln(T)
-1.2307e+025*T**(-9); 3000 N !
Parameter G(BCC_A2,NB,SI;0)  298.15 -22167.9737; 6000 N !
Parameter G(BCC_A2,NB,SI;1)  298.15 62653.7076; 6000 N !
Parameter G(BCC_A2,NB,SI;2)  298.15 -222545.48; 6000 N !
Parameter G(BCC_A2,NB,SN;0)  298.15 +49831.0-10.3000*T; 6000 N !
Parameter G(BCC_A2,NB,SN;1)  298.15 -100203.0+28.4000*T; 6000 N !

Parameter G(BCC_A2,NB,SI,SN;0)  298.15 -400000; 6000 N !
Parameter G(BCC_A2,NB,SI,SN;1)  298.15 -100000; 6000 N !
Parameter G(BCC_A2,NB,SI,SN;2)  298.15 -600000; 6000 N !





Phase DIAMOND_A4 % 1 1 !
Constituent DIAMOND_A4 :SI,SN:!
Parameter G(DIAMOND_A4,SI;0)  298.15 -8162.609+137.236859*T-22.8317533*T*ln(T)
-0.001912904*T**2-3.552e-009*T**3+176667*T**(-1); 1687 Y
-9457.642+167.281367*T-27.196*T*ln(T)
-4.20369e+030*T**(-9); 3600 N !
Parameter G(DIAMOND_A4,SN;0)  100 -9579.608+114.007785*T-22.972*T*ln(T)
-0.00813975*T**2+2.7288e-006*T**3+25615*T**(-1); 298.15 Y
-9063.001+104.84654*T-21.5750771*T*ln(T)
-0.008575282*T**2+1.784447e-006*T**3-2544*T**(-1); 800 Y
-10909.351+147.396535*T-28.4512*T*ln(T); 3000 N !
Parameter G(Diamond_A4, SI, SN; 0)  298.15  25265.7+23.84*T; 6000 N !



Phase LIQUID % 1 1 !
Constituent LIQUID :NB,SI,SN:!
Parameter G(LIQUID,NB;0)  298.15 21262.202+131.229057*T-26.4711*T*ln(T)
+0.000203475*T**2-3.5012e-007*T**3+93399*T**(-1)-3.06098e-023*T**7; 2750 Y
-7499.398+260.756148*T-41.77*T*ln(T); 6000 N !
Parameter G(LIQUID,SI;0)  298.15 42533.751+107.13742*T-22.8317533*T*ln(T)
-0.001912904*T**2-3.552e-009*T**3+176667*T**(-1)+2.09307e-021*T**7; 1687 Y
40370.523+137.722298*T-27.196*T*ln(T); 3600 N !
Parameter G(LIQUID,SN;0)  100 -855.425+108.677684*T-25.858*T*ln(T)
+0.00051185*T**2-3.192767e-006*T**3+18440*T**(-1)+1.47031e-018*T**7; 250 Y
1247.957+51.355548*T-15.961*T*ln(T)
-0.0188702*T**2+3.121167e-006*T**3-61960*T**(-1)+1.47031e-018*T**7; 505.08 Y
9496.31-9.809114*T-8.2590486*T*ln(T)
-0.016814429*T**2+2.623131e-006*T**3-1081244*T**(-1); 800 Y
-1285.372+125.182498*T-28.4512*T*ln(T); 3000 N !
Parameter G(Liquid, Si, Sn; 0)  298.15  41080.4-9.8526*T; 6000 N !
Parameter G(Liquid, Si, Sn; 1)  298.15  -32051.2+20.6468*T; 6000 N !
Parameter G(Liquid, Si, Sn; 2)  298.15      294.12; 6000 N !
Parameter G(LIQUID,NB,SI;0)  298.15 -198883; 6000 N !
Parameter G(LIQUID,NB,SI;1)  298.15 -18340.5; 6000 N !
Parameter G(LIQUID,NB,SI;2)  298.15 47235.4; 6000 N !
Parameter G(LIQUID,NB,SN;0)  298.15 15640.0; 6000 N !
Parameter G(LIQUID,NB,SN;1)  298.15 -3876.0-7.500*T; 6000 N !
Parameter G(LIQUID,NB,SI,SN;2)  298.15 -200000; 6000 N !







Phase NB3SI % 2 0.75 0.25 !
Constituent NB3SI :NB:SI,SN:!
Parameter G(NB3SI,NB:SI;0) 298.15 0.75*GHSERNB+0.25*GHSERSI-35801.9694
-5.36869413*T; 6000 N !
Parameter G(NB3SI,NB:SN;0) 298.15 0.75*GHSERNB+0.25*G_Sn_BCT+50000; 6000 N !
Parameter G(NB3SI,NB:SI,SN;0) 298.15 500000; 6000 N !
Parameter G(NB3SI,NB:SI,SN;1) 298.15 490000; 6000 N !



Phase NB5SI3 % 2 0.625 0.375 !
Constituent NB5SI3 :NB:SI,SN:!
Parameter G(NB5SI3,NB:SI;0) 298.15 0.625*GHSERNB+0.375*GHSERSI-64791.7383
-2.08162257*T; 6000 N !
Parameter G(NB5SI3,NB:SN;0) 298.15 0.625*GHSERNB+0.375*G_Sn_BCT-7000; 6000 N !
Parameter G(NB5SI3,NB:SI,SN;0) 298.15 50000; 6000 N !
Parameter G(NB5SI3,NB:SI,SN;1) 298.15 -60000; 6000 N !


Phase NBSI2 % 2 0.333333 0.666667 !
Constituent NBSI2 :NB:SI:!
Parameter G(NBSI2,NB:SI;0) 298.15 0.333333*GHSERNB+0.666667*GHSERSI-55937
-2.79*T; 6000 N !


Phase BNB5SI3 % 2 0.625 0.375 !
Constituent BNB5SI3 :NB,SI:NB,SI:!
Parameter G(BNB5SI3,SI:SI;0)  298.14 10000+GHSERSI; 3600 N !
Parameter G(BNB5SI3,NB:NB;0)  298.15 100000+GHSERNB; 6000 N !
Parameter G(BNB5SI3,NB:SI;0)  298.15 -49542.2843-8.95025892*T+0.625*GHSERNB
+0.375*GHSERSI; 6000 N !
Parameter G(BNB5SI3,SI:NB;0)  298.15 -44303.8132-5.15*T+0.375*GHSERNB
+0.625*GHSERSI; 6000 N !
Parameter G(BNB5SI3,NB,SI:SI;0)  298.14 191562.686; 3600 N !
Parameter G(BNB5SI3,NB,SI:SI;1)  298.14 -286476.348; 3600 N !



Phase NB5SISN2 % 3 0.625 0.125 0.25 !
Constituent NB5SISN2 :NB:SI:SN:!
Parameter G(NB5SISN2,NB:SI:SN;0) 298.15 0.625*GHSERNB+0.125*GHSERSI+0.25*G_Sn_BCT-40000+5*T; 6000 N !



Phase NB3SN % 2 3 1 !
Constituent NB3SN :NB,SI,SN:NB,SI,SN:!
Parameter G(NB3SN,NB:NB;0) 298.15 4*GHSERNB+20000.0+37.0043*T; 6000 N !
Parameter G(NB3SN,NB:SN;0) 298.15 3*GHSERNB+G_Sn_BCT-66258.9+10.0000*T; 6000 N !
Parameter G(NB3SN,SN:NB;0) 298.15 3*G_Sn_BCT+GHSERNB+106258.9+64.0086*T; 6000 N !
Parameter G(NB3SN,SN:SN;0) 298.15 4*G_Sn_BCT+20000.0+37.0043*T; 6000 N !
Parameter G(NB3SN,NB:NB,SN;0)  298.14 +179808.0-142.0000*T; 3600 N !
Parameter G(NB3SN,NB:SI;0) 298.15 3*GHSERNB+GHSERSI+NBSI; 6000 N !
Parameter G(NB3SN,SN:SI;0) 298.15 3*G_Sn_BCT+GHSERSI+50000; 6000 N !
Parameter G(NB3SN,SI:NB;0) 298.15 3*GHSERSI+GHSERNB+SINB; 6000 N !
Parameter G(NB3SN,SI:SN;0) 298.15 3*GHSERSI+G_Sn_BCT+50000; 6000 N !
Parameter G(NB3SN,SI:SI;0) 298.15 4*GHSERSI+65000; 6000 N !
$OPTIMIZATION  NBSI  -230000 -4704.45; 100000 N !
$OPTIMIZATION  SINB  -230000 -29669.4; 100000 N !
FUNCTION  NBSI  -230000 -4704.45; 100000 N !
FUNCTION  SINB  -230000 -29669.4; 100000 N !
Parameter G(NB3SN,NB:NB,SI;0)  298.14 -237222; 3600 N !
Parameter G(NB3SN,NB:NB,SI;1)  298.14 -240000; 3600 N !
Parameter G(NB3SN,NB:SI,SN;0)  298.14 -267703; 3600 N !
Parameter G(NB3SN,NB:SI,SN;1)  298.14 -80297; 3600 N !
Parameter G(NB3SN,NB:NB,SI,SN;0)  298.14 -349908; 3600 N !





Phase NB6SN5 % 3 24 16 4 !
Constituent NB6SN5 :NB:SN:NB,SN:!
Parameter G(NB6SN5,NB:SN:NB;0) 298.15 28*GHSERNB+16*G_Sn_BCT+200086.5; 6000 N !
Parameter G(NB6SN5,NB:SN:SN;0) 298.15 24*GHSERNB+20*G_Sn_BCT-651845.7+80.9500*T; 6000 N !


Phase NBSN2 % 2 1 2 !
Constituent NBSN2 :NB,SN:NB,SN:!
Parameter G(NBSN2,NB:NB;0) 298.15 3*GHSERNB+14462.9; 6000 N !
Parameter G(NBSN2,SN:NB;0) 298.15 2*GHSERNB+G_Sn_BCT+77642.3-14.4343*T; 6000 N !
Parameter G(NBSN2,NB:SN;0) 298.15 GHSERNB+2*G_Sn_BCT-48716.5+14.4343*T; 6000 N !
Parameter G(NBSN2,SN:SN;0) 298.15 3*G_Sn_BCT+14462.9; 6000 N !
Parameter G(NBSN2,NB,SN:NB;0) 298.15 +41954.0-5.9524*T; 6000 N !
Parameter G(NBSN2,NB,SN:SN;0) 298.15 +41954.0-5.9524*T; 6000 N !
Parameter G(NBSN2,NB,SN:NB;1) 298.15 -50180.2; 6000 N !
Parameter G(NBSN2,NB,SN:SN;1) 298.15 -50180.2; 6000 N !
Parameter G(NBSN2,NB:NB,SN;0) 298.15 +523869.6+15.0000*T; 6000 N !
Parameter G(NBSN2,SN:NB,SN;0) 298.15 +523869.6+15.0000*T; 6000 N !
Parameter G(NBSN2,NB:NB,SN;1) 298.15 +576942.9; 6000 N !
Parameter G(NBSN2,SN:NB,SN;1) 298.15 +576942.9; 6000 N !
